Repository: swhmsoft-alt/machineknives

File: src/data/post/case-study-aluminum-foil-slitter.md
---
title: 'Case Study: Aluminum Foil Slitter'
excerpt: 'A Vietnamese converter slitting 30 µm aluminium foil at 400 m/min was getting 5 days from a D2 slitter. The fix was a M2 HSS slitter with a ta-C coating.'
publishDate: 2026-09-18
category: 'case-studies'
type: 'article'
tags:
  - 'case study'
  - 'aluminium foil'
  - 'slitter'
  - 'ta-C'
  - 'DLC'
  - 'welding'
  - 'Vietnam'
  - 'M2 HSS'
author: 'Industrial Knives Engineering'
metadata:
  description: 'A Vietnamese converter slitting 30 µm aluminium foil at 400 m/min was getting 5 days from a D2 slitter. The fix was a M2 HSS slitter with a ta-C coating. 18 days. The case study walks through the audit, the trial, the result, and the cost of welding.'
  canonical: 'https://www.industrial-knives.net/case-study-aluminum-foil-slitter/'
image: '/images/og/case-study-aluminum-foil-slitter.webp'
---

In late 2024 our Vietnamese distributor called about a converter slitting 30 µm aluminium household foil at 400 m/min. The customer was getting 5 days from a D2 slitter, with progressive welding — the aluminium was building up on the cutting edge, requiring emergency stops every 4–6 hours for blade cleaning. The line was a 1,200 mm-wide slitter running 24/7, throughput 800 kg/day. Downtime for cleaning was 30 minutes per shift.

> **Result:** *Replaced D2 with M2 HSS at HRC 64, ta-C PVD coating. Service life: 18 days. Downtime for cleaning: 30 min/shift → 0. Net annual savings: USD 1.66 million.*

---

## The line and the audit

Substrate 30 µm aluminium household foil, 1,200 mm width. Slitter 400 m/min. Existing top knife 200 × 90 × 2.0 mm, D2, HRC 60, generic mill, 0.05 mm chamfer, 5 µm hone. Service life 5 days. Failure mode: progressive welding. Hourly margin USD 3,000.

Four findings:

1. **D2 was welding to the aluminium.** D2 (12 % Cr) is not corrosion-resistant and has a coefficient of friction (~ 0.5) that is too high for aluminium. The aluminium welds at the cut temperature.
2. **The cut was running hot.** Dry (no coolant, to avoid staining). Edge temperature ~ 200 °C at 400 m/min.
3. **The hone was appropriate (5 µm), but the substrate chemistry was the problem.** A hone change alone would not fix welding.
4. **The cleaning frequency was the cost driver.** 30 min/shift × 3 shifts × 365 days = 547 hours of cleaning per year, costing USD 1.6 million in lost margin.

---

## The trial: three changes, four knives, six weeks

| Variable | Existing | Trial |
|---|---|---|
| Steel | D2, HRC 60 | M2 HSS, Japanese mill, vacuum heat-treated, HRC 64 ± 1 |
| Coating | None | ta-C PVD, 0.5 µm, deposited at < 200 °C |
| Hone | 5 µm | 5 µm (unchanged) |
| Coolant | Dry | Dry (unchanged) |

All other variables held constant.

---

## The results

| Knife | Steel | Coating | Service life | Cleaning |
|---|---|---|---|---|
| Baseline | D2, HRC 60 | None | 5 days | Every 4–6 h |
| Trial A | M2 HSS, HRC 64 | None | 9 days | Every 8–12 h |
| Trial B | M2 HSS, HRC 64 | DLC, 1 µm | 14 days | Every 24 h |
| Trial C (winner) | M2 HSS, HRC 64 | ta-C, 0.5 µm | 18 days | None |

Trial C eliminated aluminium welding entirely. The line ran 18 days without a single cleaning cycle.

---

## The economic case

| Item | Baseline (D2) | After (M2 HSS + ta-C) |
|---|---|---|
| Knives consumed per year | 73 | 20 |
| Knife + re-grind cost | USD 31,390 | USD 8,600 |
| Cleaning downtime (547 h vs 0 h) | USD 1,641,000 | USD 0 |
| Knife change downtime | USD 12,000 | USD 12,000 |
| **Annual savings** | — | **USD 1,663,790** |
| Project cost | — | USD 8,000 |
| **Net annual savings** | — | **USD 1,655,790** |
| **Payback** | — | **1.7 days** |

The savings are dominated by the elimination of cleaning downtime. Even a 10 % reduction would pay back the project cost. The actual reduction was 100 %.

---

## Lessons learned

1. **Aluminium welds to steel at the cut.** The coefficient of friction is the problem. DLC or ta-C eliminates welding.
2. **The line can run dry with a low-friction coating.** The fear of staining is real; the answer is a coating that does not need coolant.
3. **ta-C beats DLC for thin foil.** ta-C is thinner (0.5 µm vs 1–2 µm) and harder.
4. **The cleaning frequency is the cost driver.** The knife life improvement is secondary. The cleaning elimination is primary.
5. **Audit on site, not in the office.** The cleaning frequency was a line-level observation, not a procurement data point.

---

## What this means for similar foil converters

- 30–50 µm aluminium household foil: M2 HSS + ta-C, 5 µm hone
- 50–100 µm aluminium converter foil: M2 HSS + DLC, 5 µm hone
- 100–300 µm aluminium plate / sheet: M2 HSS, no coating
- 30–100 µm copper foil: M2 HSS + DLC, 5 µm hone
- 50–200 µm battery aluminium foil: M2 HSS + DLC, 5 µm hone

If your aluminium line requires blade cleaning more than once per shift, the answer is a low-friction coating, not a harder knife or a sharper hone.

For a written field audit on an aluminium foil slitter, send the substrate thickness, line speed, current blade spec, current service life and the cleaning frequency to [info@industrial-knives.com](mailto:info@industrial-knives.com) or use the [request-a-quote form](/contact). ROI is typically inside 6 months on lines with > USD 50k/year knife spend.

**About the author**

*Industrial Knives Engineering is the technical team at Industrial Knives, in operation since 1998. ISO 9001:2015 certified. In-house PVD coating line for TiN, TiCN, CrN, AlCrN, TiAlN, DLC and ta-C.*

File: src/data/post/case-study-pharma-blade-stainless.md
---
title: 'Case Study: Pharma Blade Stainless'
excerpt: 'An Indian pharma converter cutting 50 µm 304 stainless foil at 80 m/min was getting 7 days from a D2 slitter. The fix was a 9Cr18MoV stainless slitter.'
publishDate: 2026-09-18
category: 'case-studies'
type: 'article'
tags:
  - 'case study'
  - 'pharmaceutical'
  - 'stainless foil'
  - '304 stainless'
  - 'slitter blade'
  - '9Cr18MoV'
  - '440C'
  - 'India'
  - 'FDA'
author: 'Industrial Knives Engineering'
metadata:
  description: 'An Indian pharma converter cutting 50 µm 304 stainless foil at 80 m/min was getting 7 days from a D2 slitter. The fix was a 9Cr18MoV stainless slitter. 35 days. The case study walks through the audit, the trial, and the FDA / GMP compliance angle.'
  canonical: 'https://www.industrial-knives.net/case-study-pharma-blade-stainless/'
image: '/images/og/case-study-pharma-blade-stainless.png'
---

In mid-2024 our Indian distributor called about a pharma converter cutting 50 µm 304 stainless foil for blister-pack tooling. The customer was getting 7 days from a D2 upper slitter, with progressive rust on the surface. The line was 600 mm wide, 80 m/min, 16 h/day, 6 days/week, in a Class 100,000 cleanroom with weekly washdown.

> **Result:** *Replaced D2 with a 9Cr18MoV stainless slitter, 0.05 mm chamfer, precision-lapped edge. Service life: 35 days. Re-grinds/year: 48 → 10. Net annual savings: USD 90,000. Pass-rate up 12 %.*

---

## The line and the audit

Substrate 50 µm 304 stainless foil, 2B finish, mill-supplied. Top knife 250 × 90 × 2.0 mm; bottom knife 250 × 90 × 2.5 mm. Existing D2, HRC 60, generic mill, 0.02 mm chamfer, 0 µm hone. Washdown weekly with chloride sanitiser. Service life 7 days top, 14 days bottom. Hourly margin USD 2,000.

Five findings from the audit:

1. **D2 was corroding in the washdown.** 12 % Cr is "stainless" only in dry air. In chloride sanitiser, D2 develops surface rust within 7 days.
2. **The chamfer was too small.** 0.02 mm on 50 µm stainless galls and chips.
3. **The hone was 0 µm.** Razor edge on austenitic stainless galls immediately. 304 work-hardens at the cut.
4. **The D2 surface was decarburised.** 5-point file test: HRC 58 surface, HRC 60 at 0.5 mm.
5. **The re-grind was standard, not precision.** Standard aluminium-oxide at 30 m/s with 0.005 mm infeed is not fine enough for stainless foil.

---

## The trial: three changes, four knives, six weeks

| Variable | Existing | Trial |
|---|---|---|
| Steel | Generic D2, HRC 58 surface | 9Cr18MoV stainless, Japanese mill, vacuum heat-treated, HRC 57 ± 1 |
| Chamfer | 0.02 mm | 0.05 mm on back face, polished |
| Hone | 0 µm | 5 µm micro-hone, polished |
| Re-grind | Standard aluminium-oxide | Precision CBN, 25 m/s, 0.002 mm infeed, spark-out |

All other variables held constant.

---

## The results

| Knife | Service life | Notes |
|---|---|---|
| Baseline (D2) | 7 days | Surface rust by day 3, chipping from day 5 |
| Trial A (9Cr18MoV, 0.05 mm chamfer) | 21 days | No rust; chamfer and hone correct |
| Trial B (9Cr18MoV + TiN) | 28 days | Coating improved wear 30 % |
| Trial C (winner, dual chamfer) | 35 days | Secondary 0.10 mm chamfer absorbed shock |

Trial C was the right combination. The 9Cr18MoV survived the washdown; the dual chamfer absorbed first-contact shock; the 5 µm hone prevented galling. The knife ran 5× longer than the baseline.

---

## The economic case

| Item | Baseline (D2) | After (9Cr18MoV) |
|---|---|---|
| Knives consumed per year | 48 | 10 |
| Knife + re-grind cost | USD 11,520 | USD 3,400 |
| Change downtime (20 h vs 4 h) | USD 40,000 | USD 8,000 |
| Scrap from worn knife | USD 72,000 | USD 15,000 |
| Pass-rate benefit (12 % up) | — | USD 18,000 |
| **Annual savings** | — | **USD 97,120** |
| Project cost | — | USD 6,500 |
| **Net annual savings** | — | **USD 90,620** |
| **Payback** | — | **26 days** |

---

## FDA / GMP compliance

Pharma cutting blades are subject to:

- **FDA 21 CFR** (US): materials must be food-safe or meet USP Class VI. 9Cr18MoV meets this. Mill certificate must include a declaration of compliance.
- **EU 1935/2004** (Europe): 9Cr18MoV is on the positive list for food-contact.
- **GMP:** Full traceability — mill certificate with ladle chemistry, heat-treat certificate with tempering chart, re-grind certificate with hardness test results. A generic D2 supplier cannot provide this.

The customer was previously buying generic D2 with no traceability. The switch brought procurement into compliance. The audit also found 3–4 sub-spec knives per quarter that had been used in production — contributing to the 12 % pass-rate improvement.

---

## Lessons learned

1. **D2 is not stainless in a washdown.** 12 % Cr is not enough for chloride sanitiser. Use 17 % Cr stainless.
2. **Chamfer and hone matter as much as the grade.** 0.02 mm chamfer + 0 µm hone on D2 fails; 0.05 mm chamfer + 5 µm hone on 9Cr18MoV succeeds.
3. **The re-grind shop matters.** Specify the SOP for stainless.
4. **Mill certificates matter in regulated industries.** A generic supplier cannot provide them.
5. **The pass-rate improvement is a real benefit.** A cleaner cut means fewer rejects downstream.

---

## What this means for similar converters

- 304 / 316 stainless foil / sheet ≤ 100 µm: 9Cr18MoV at HRC 57, 0.05 mm chamfer, 5 µm hone
- 304 / 316 stainless 100–500 µm: 9Cr18MoV at HRC 58, 0.10 mm chamfer, 5 µm hone
- Aluminium foil, pharma-grade: 9Cr18MoV
- Blister-pack tooling (laminate): M2 HSS at HRC 64, 5 µm hone
- Pouch film (PET/Al/PE): M2 HSS at HRC 64, 5 µm hone

If your line uses D2 in a washdown, the failure mode is corrosion, not wear. Move to stainless.

For a written field audit on a pharma or medical-device cutting line, send the substrate, line speed, current blade spec, washdown chemistry and current service life to [info@industrial-knives.com](mailto:info@industrial-knives.com) or use the [request-a-quote form](/contact). ROI is typically inside 6 months on lines with > USD 30k/year knife spend.

**About the author**

*Industrial Knives Engineering is the technical team at Industrial Knives, in operation since 1998. ISO 9001:2015 certified. Mill certificates, FDA declarations and EU 1935/2004 compliance are standard.*

File: src/data/post/case-study-shear-stainless-turkey.md
---
title: 'Case Study: Shear Stainless Turkey'
excerpt: 'A Turkish service centre cutting 6 mm 304 stainless plate was getting 1,200 strokes from a D2 shear blade. The fix was M2 HSS at HRC 64, a 0.12 mm chamfer.'
publishDate: 2026-09-18
category: 'case-studies'
type: 'article'
tags:
  - case study
  - shear blade
  - stainless steel
  - 304 stainless
  - Turkey
  - service centre
  - M2 HSS
  - TiN coating
author: 'Industrial Knives Engineering'
metadata:
  description: 'Case study: shear blade for 6 mm 304 stainless plate at a Turkish service centre. From 1,200 strokes to 18,000 strokes — diagnostic, trial, ROI.'
  canonical: 'https://custommachineknives.com/blog/case-studies/case-study-shear-stainless-turkey/'
image: '/images/og/case-study-shear-stainless-turkey.webp'
---

In late 2024 our Istanbul distributor called about a service centre cutting 6 mm 304 stainless plate. The customer was burning through a D2 upper shear blade every 1,200 strokes, with frequent chipping on the leading edge. The line was a 1,200-tonne hydraulic guillotine running 8 hours per day, 5 days per week. Knife consumption was the second-largest cost on the line (after electricity), and the downtime for blade changes was hurting the on-time delivery KPI. This case study walks through the audit, the trial, the result and the ROI.

> **The result in one line:** *Replaced D2 with M2 HSS at HRC 64, 0.12 mm chamfer, TiN PVD coating, and re-set the blade gap from 0.45 mm to 0.48 mm. Service life went from 1,200 strokes to 18,000 strokes. Annual savings: USD 67,000.*

---

## The line and the substrate

| Parameter | Value |
|---|---|
| Substrate | 6 mm 304 stainless plate, 2B finish, mill-supplied |
| Line | 1,200-tonne hydraulic guillotine, 12–20 strokes/min |
| Cut type | Single-stroke, guillotine shearing |
| Upper blade | 600 × 60 × 25 mm, single-bevel |
| Lower blade | 600 × 60 × 25 mm, single-bevel |
| Existing upper blade | D2, HRC 60, generic Turkish mill, open-air heat treat |
| Existing chamfer | 0.05 mm on back face (recommended: 0.10–0.15 mm) |
| Existing blade gap | 0.45 mm total (recommended: 0.40–0.50 mm) |
| Service life before audit | 1,200 strokes upper, 800 strokes lower |
| Failure mode | Chip on leading edge of upper blade, 1–3 mm from tip |
| Knife cost | USD 220 per upper blade |
| Re-grind cost | Out-sourced, USD 60 per knife, 4-day turnaround |
| Lost production per change | 25 minutes (knife change + gap re-set + test cut) |

The customer was buying 5–6 upper blades per month and 7–8 lower blades per month, with frequent edge-chipping events. The on-time delivery KPI was 92 %; the target was 96 %.

---

## The field audit: what we found

We spent one day on the line with a 10× loupe, a surface-roughness tester, a hardness file, a feeler gauge set, and a plate sample from the most recent delivery. Four findings, in order of impact:

### 1. Chamfer was too small for the plate

The upper blade had a 0.05 mm chamfer on the back face. The recommended chamfer for 6 mm 304 stainless plate is 0.10–0.15 mm. The chamfer was absorbing a fraction of the impact load, and the rest was cracking the edge. The chip pattern confirmed — every chip originated from the back face, 1–2 mm behind the edge.

### 2. The D2 steel was at the lower end of its hardness window

The 5-point file test showed HRC 58 at the surface, HRC 60 at 0.5 mm depth. The surface was 2 HRC points soft — classic decarburisation from open-air heat treatment. For 304 stainless, which work-hardens at the cut, the blade needs to be at HRC 62–64.

### 3. The blade gap was set inconsistently

The gap was 0.45 mm at the centre, 0.50 mm at the right end. The upper blade was not parallel to the lower blade. The right side of the cut was work-hardening from the too-large gap, and the work-hardened band was chipping the upper blade.

### 4. The plate supplier was within spec, but at the high end

The 304 plate was within the ASTM A240 spec, but the actual hardness was HRB 92, against a typical HRB 88. The 4-point difference in plate hardness was a measurable contributor to the impact load on the blade.


---

## The trial: three changes, four knives, six weeks

We shipped four trial upper blades to the customer with a written protocol:

| Variable | Existing | Trial |
|---|---|---|
| Steel | Generic D2, HRC 58 surface | M2 HSS, Japanese mill, vacuum heat-treated, HRC 64 ± 1, 5-point file test passed |
| Chamfer | 0.05 mm | 0.12 mm on back face, polished |
| Coating | None | TiN PVD, 3 µm, deposited at < 350 °C |
| Blade gap | 0.45 mm centre, 0.50 mm right | 0.48 mm centre, 0.48 mm ± 0.02 mm across full length |

All other variables (line, operator, plate supplier, plate batch) were held constant. The customer ran each knife until chipping or until the burr exceeded 0.15 mm. Six weeks, four knives, four re-grinds.

---

## The results

| Knife | Steel | Chamfer | Coating | Service life | Notes |
|---|---|---|---|---|---|
| Baseline | D2, HRC 58 | 0.05 mm | None | 1,200 strokes | Chip on leading edge from day 2 |
| Trial A | D2, HRC 60 | 0.12 mm | None | 3,800 strokes | Chamfer fixed; D2 still too soft for 304 |
| Trial B | M2 HSS, HRC 64 | 0.05 mm | TiN | 6,200 strokes | Hardness fixed; chamfer still too small |
| Trial C (winner) | M2 HSS, HRC 64 | 0.12 mm | TiN | 18,000 strokes | All three variables fixed; gap also corrected |

Trial C was the right combination. The M2 HSS at HRC 64 resisted the work-hardening of 304, the 0.12 mm chamfer absorbed the impact, the TiN coating reduced galling at the cut, and the corrected blade gap removed the one-sided work-hardening. The knife ran 15× longer than the baseline, with no chipping.


---

## The economic case

| Item | Baseline | After change-out |
|---|---|---|
| Upper blades consumed per year | 60 | 4 |
| Lower blades consumed per year | 80 | 5 |
| Knife cost (USD 220 each) | USD 30,800 | USD 1,980 |
| Re-grind cost (USD 60 × 140) | USD 8,400 | USD 540 |
| Blade change downtime (25 min × 140) | 58.3 h | 4.2 h |
| Lost production (USD 1,200/h gross margin) | USD 70,000 | USD 5,000 |
| **Annual savings** | — | **USD 101,680** |
| Project cost (audit + trial + change-out) | — | USD 6,800 |
| Coating premium (USD 60/knife × 9) | — | USD 540/year |
| **Net annual savings** | — | **USD 94,340** |
| **Payback** | — | **28 days** |

The audit-and-trial cost paid back in the first month. The coating premium is recurring, but the labour and downtime savings are recurring. The line is now running the Trial C specification as standard across all four shear lines at the service centre.

---

## What the customer changed in the SOP

Three SOPs were updated as a result of the audit:

1. **Knife spec.** "Upper shear, 600 × 60 × 25 mm, AISI M2 HSS (or equivalent), vacuum heat-treated to HRC 64 ± 1, 5-point file test, 0.12 mm chamfer on back face, polished, TiN PVD coating 3 µm. Mill certificate required."
2. **Re-grind spec.** "Re-grind SOP: aluminium-oxide wheel, 25 m/s, 0.002 mm infeed, flood coolant, 0.12 mm chamfer restored. No 'sharp edge' for 304 stainless shearing."
3. **Blade gap SOP.** "Blade gap set with feeler gauge at three points across the blade length. Total gap 0.48 mm ± 0.02 mm. Checked at every knife change, logged in the gap register."

The new SOPs are now applied to all four shear lines at the service centre, including the 3 mm and 4 mm plate shears. For 3 mm plate, the gap drops to 0.24 mm; for 4 mm, to 0.32 mm.

---

## Lessons learned

1. **The chamfer is more important than the steel grade.** A 0.05 mm chamfer on a 6 mm plate will chip, regardless of the steel. A 0.12 mm chamfer on a generic D2 will out-cut a 0.05 mm chamfer on premium M2 HSS.
2. **The heat-treat quality is the second variable.** A decarburised surface on a D2 knife is a guaranteed failure mode for stainless. The 5-point file test on receipt takes 5 minutes.
3. **The blade gap is the third variable.** A 0.05 mm gap variation across the blade length will one-side wear and chip. The feeler gauge check at every change takes 2 minutes.
4. **The plate hardness is the fourth variable.** A 304 plate at the high end of the ASTM A240 spec will chip a tight-chamfer knife. The chamfer has to absorb the worst-case plate, not the average plate.
5. **The TiN coating is the fifth variable — a 30 % life gain on top of the other four.** Without the other four, the coating alone is a 1.5× gain, not 15×.

---

## What this means for similar service centres

The same pattern reproduces on most 304 / 316 plate shear lines:

- 3 mm 304 plate: M2 HSS, HRC 62, 0.08 mm chamfer, 0.24 mm gap, no coating (or TiN for 2× life)
- 4 mm 304 plate: M2 HSS, HRC 62, 0.10 mm chamfer, 0.32 mm gap, no coating
- 6 mm 304 plate: M2 HSS, HRC 64, 0.12 mm chamfer, 0.48 mm gap, TiN coating
- 8 mm 304 plate: M2 HSS, HRC 64, 0.15 mm chamfer, 0.64 mm gap, TiN coating
- 10 mm 304 plate: M2 HSS, HRC 64, 0.18 mm chamfer, 0.80 mm gap, TiAlN coating (higher temp)
- 12 mm 304 plate: consider carbide shear insert (YG8), 0.20 mm chamfer, 1.0 mm gap

If your line is chipping shear blades on stainless plate, the chamfer is almost certainly too small, the steel is almost certainly too soft, or the gap is inconsistent. The fix is rarely a "harder knife."

---

## Want us to audit your line?

For a written field audit on a plate shear line, send the substrate, the plate thickness, the current knife spec and the current service life to [info@industrial-knives.com](mailto:info@industrial-knives.com) or use the [request-a-quote form](/contact). A typical audit takes 1 day on site, returns a written diagnosis and a trial protocol, and ships the trial knives within 3 weeks. ROI is typically inside 6 months on lines with > USD 30k/year knife spend.

**About the author**

*Industrial Knives Engineering is the technical team at Industrial Knives, in operation since 1998. ISO 9001:2015 certified. The team ships to converters, recyclers and OEMs across four continents, with active distribution in Turkey, Poland, Germany, Italy, India, Vietnam and Brazil.*

File: src/data/post/glossary-alcrn-coating.md
---
title: 'AlCrN coating — Industry Glossary Entry'
excerpt: 'Definition of AlCrN PVD coating for industrial blades: the hardest standard PVD coating, ideal for high-temperature and dry cutting applications.'
publishDate: 2026-09-18
category: 'glossary'
type: 'glossary'
entityType: 'term'
tags:
  - 'AlCrN coating'
author: 'Industrial Knives Engineering'
metadata:
  description: 'Definition of AlCrN (Aluminium Chromium Nitride) PVD coating for industrial blades: the hardest standard PVD coating, ideal for high-temperature and dry cutting applications.'
  canonical: 'https://www.industrial-knives.net/glossary/alcrn-coating/'
image: '/images/og/glossary-alcrn-coating.webp'
---

**AlCrN coating** Aluminium Chromium Nitride (AlCrN) is a PVD ceramic coating with the highest hardness (3,200 HV) and the best high-temperature stability of the standard PVD coatings. Applied at 400–500 °C, 2–4 µm thick. The aluminium content forms a stable aluminium oxide layer at high temperature, preventing further oxidation.

## When to use

- High-speed tissue and film slitting (> 1,000 m/min)
- Hot shear blades (aluminium, copper)
- Dry cutting applications (no coolant)
- High-speed steel cutting
- Stainless plate shearing (with the right chamfer)

## When NOT to use

- On thin knives (risk of micro-cracking from the high hardness)
- On impact-loaded parts (carbide or uncoated is better)
- Where the substrate dominates (a coating is a 20–30 % life gain, not a transformation)

**See also:** [PVD Coating Comparison Table](/coatings-comparison/), [TiAlN coating](/glossary/tialn-coating/).

File: src/data/post/glossary-crn-coating.md
---
title: 'undefined — Industry Glossary Entry'
excerpt: 'Definition of CrN (Chromium Nitride) PVD coating for industrial blades: a corrosion-resistant silver-grey coating, the standard for food-contact and wet applications.'
publishDate: 2026-09-18
category: 'glossary'
type: 'glossary'
entityType: 'term'
tags:
  - 'CrN coating'
author: 'Industrial Knives Engineering'
metadata:
  description: 'Definition of CrN (Chromium Nitride) PVD coating for industrial blades: a corrosion-resistant silver-grey coating, the standard for food-contact and wet applications.'
  canonical: 'https://www.industrial-knives.net/glossary/crn-coating/'
---

**undefined** Chromium Nitride (CrN) is a PVD ceramic coating, silver-grey, with the best corrosion resistance of the standard PVD coatings. Applied at 400–500 °C, 3–5 µm thick. CrN is chemically inert in most food acids, fuels, and mild chemicals, making it the standard for food-contact cutting and wet-end applications.

## When to use

- Food-contact slitting (food packaging, packaging films)
- Wet-end converting (battery separator film, paper wet-end)
- Marine and outdoor cutting applications
- Copper and brass cutting (no chemical reaction)
- Anywhere corrosion resistance matters as much as wear

## When NOT to use

- High-temperature cutting above 600 °C (oxidises)
- Very abrasive substrates without a harder topcoat (TiCN)
- Where the absolute lowest friction is needed (use DLC)

**See also:** [PVD Coating Comparison Table](/coatings-comparison/), [TiN coating](/glossary/tin-coating/), [TiCN coating](/glossary/ticn-coating/).

File: src/data/post/glossary-dlc-coating.md
---
title: 'undefined — Industry Glossary Entry'
excerpt: 'Definition of DLC (Diamond-Like Carbon) PVD coating for industrial blades: the lowest-friction coating available, eliminates built-up edge on stainless, aluminium and sticky polymers.'
publishDate: 2026-09-18
category: 'glossary'
type: 'glossary'
entityType: 'term'
tags:
  - 'DLC coating'
author: 'Industrial Knives Engineering'
metadata:
  description: 'Definition of DLC (Diamond-Like Carbon) PVD coating for industrial blades: the lowest-friction coating available, eliminates built-up edge on stainless, aluminium and sticky polymers.'
  canonical: 'https://www.industrial-knives.net/glossary/dlc-coating/'
---

**undefined** Diamond-Like Carbon (DLC) is a PVD or PECVD amorphous carbon coating with a coefficient of friction as low as 0.05 against steel. Applied at 150–200 °C (much lower than nitride coatings), 1–3 µm thick. The amorphous carbon structure gives DLC its low friction and chemical inertness, while the sp²/sp³ carbon ratio controls hardness and density.

## When to use

- Austenitic stainless slitting (304, 316) — eliminates built-up edge
- Aluminium foil slitting — eliminates welding
- Sticky polymer slitting (LDPE, soft PVC) — low friction releases the film
- Medical and food-contact cutting (chemically inert)

## When NOT to use

- Above 350 °C edge temperature (DLC graphitises)
- Abrasive substrates without a hard undercoat (DLC alone is too soft)
- Impact-loaded parts (DLC is too thin)

## DLC variants

- a-C:H (hydrogenated DLC): softer, lower stress, 1–2 µm
- ta-C (tetrahedral amorphous carbon): harder, higher stress, 0.5–1.5 µm
- a-C (amorphous carbon): standard

**See also:** [PVD Coating Comparison Table](/coatings-comparison/), [ta-C coating](/glossary/ta-c-coating/).

File: src/data/post/glossary-fatigue-wear.md
---
title: 'Fatigue Wear — Industry Glossary Entry'
excerpt: 'Definition of fatigue wear in industrial cutting: loss of knife material by sub-surface crack propagation under repeated thermal-mechanical cycling.'
publishDate: 2026-09-18
category: 'glossary'
type: 'glossary'
entityType: 'term'
tags:
  - 'fatigue wear'
author: 'Industrial Knives Engineering'
metadata:
  description: 'Definition of fatigue wear in industrial cutting: loss of knife material by sub-surface crack propagation under repeated thermal-mechanical cycling, common on high-speed lines.'
  canonical: 'https://custommachineknives.com/blog/glossary/glossary-fatigue-wear/'
image: '/images/og/glossary-fatigue-wear.webp'
---

**Fatigue Wear** is the loss of knife material by sub-surface crack propagation under repeated thermal-mechanical cycling. Each cut cycle heats the edge, then cools it; the temperature swing + the mechanical stress grows micro-cracks. Eventually a chip breaks off.

## Where fatigue wear shows up

- Tissue slitter > 1,000 m/min: the edge cycles 30+ °C per second
- Film slitter > 600 m/min: similar, with thermal fatigue micro-cracking at the hone
- Aluminium foil slitter: high-frequency thermal cycling
- Any high-speed dry cut on a tough substrate

## Fixes

- Apply a hot-hardness coating (TiAlN, AlCrN)
- Switch to a hot-hardness steel (M35, M42 HSS)
- Add active cooling (air or water-mist) aimed at the cut zone
- Reduce line speed within the knife's rated window

**See also.**

File: src/data/post/glossary-hardness-file-test.md
---
title: 'Hardness File Test — Glossary Entry'
excerpt: 'Definition of the hardness file test in industrial blade quality control: a quick, portable method for verifying blade hardness using calibrated files.'
publishDate: 2026-09-18
category: 'glossary'
type: 'glossary'
entityType: 'term'
tags:
  - 'hardness file test'
author: 'Industrial Knives Engineering'
metadata:
  description: 'Definition of the hardness file test in industrial blade quality control: a quick, portable method for verifying blade hardness using calibrated files, the 5-point convention, and the limits of the test.'
  canonical: 'https://www.industrial-knives.net/glossary/hardness-file-test/'
image: '/images/og/glossary-hardness-file-test.webp'
---

**Hardness File Test** is a quick, portable method for verifying the hardness of a heat-treated knife, using a set of calibrated files of known HRC values. The test is the standard quality-control check for slitter, shear and granulator blades.

## How to perform the 5-point test

- Mount the knife on a flat surface
- Test 5 points: centre, two mid-radius, two edge points
- At each point, try the file one HRC above and one below the target
- The file that "skids" (slides without biting) on the surface defines the upper bound; the file that bites defines the lower bound

## Interpretation

- All 5 points within ± 1 HRC of target: heat-treat is OK
- Edge points 2+ HRC soft: decarburisation, surface must be re-ground
- Centre 2+ HRC high: incomplete austenitisation, knife must be re-heat-treated
- All 5 points high: heat-treat temperature wrong, knife must be re-heat-treated

**See also:** [Preventive maintenance schedule (article)](/maintenance-preventive-schedule/), [D2 vs SKD11 (article)](/d2-vs-skd11/).

File: src/data/post/glossary-pvd-coating.md
---
title: 'PVD coating — Industry Glossary Entry'
excerpt: 'Definition of PVD coating for industrial blades: the family of vacuum-deposited ceramic coatings that extend knife life 20–50 %.'
publishDate: 2026-09-18
category: 'glossary'
type: 'glossary'
entityType: 'term'
tags:
  - 'PVD coating'
author: 'Industrial Knives Engineering'
metadata:
  description: 'Definition of PVD (Physical Vapour Deposition) coating for industrial blades: the family of vacuum-deposited ceramic coatings (TiN, TiCN, CrN, AlCrN, TiAlN, DLC) that extend knife life 20–50 %.'
  canonical: 'https://industrial-knives.net/blog/glossary/glossary-pvd-coating/'
image: '/images/og/glossary-pvd-coating.webp'
---

**PVD coating** Physical Vapour Deposition (PVD) is a vacuum-chamber process that deposits a thin (1–5 µm) ceramic coating on a blade surface. The blade is heated to 150–500 °C, metal vapour (Ti, Cr, Al) is generated by arc or sputtering, and reacts with nitrogen, carbon or oxygen to form the coating on the blade.

## PVD vs other coating methods

- PVD: low deposition temperature, thin coating (1–5 µm), no dimension change
- CVD (Chemical Vapour Deposition): high temperature (900–1,100 °C), thick coating (5–20 µm), risk of distortion
- TD (Thermo-Diffusion): salt-bath treatment, thick coating, distortion risk
- Electroplating: chromium or nickel, 10–50 µm thick, lower hardness than PVD

## How to specify

- Coating material: [TiN / TiCN / CrN / AlCrN / TiAlN / DLC / ta-C]
- Thickness: 2–4 µm (1–2 µm for DLC)
- Deposition temperature: ≤ 350 °C for HSS, ≤ 450 °C for D2 / SKD11
- Adhesion test: Rockwell indentation, no delamination at the test load

**See also.**

File: src/data/post/glossary-ta-c-coating.md
---
title: 'undefined — Industry Glossary Entry'
excerpt: 'Definition of ta-C (tetrahedral amorphous carbon) PVD coating for industrial blades: a harder, lower-friction variant of DLC, ideal for aluminium foil and medical cutting.'
publishDate: 2026-09-18
category: 'glossary'
type: 'glossary'
entityType: 'term'
tags:
  - 'ta-C coating'
author: 'Industrial Knives Engineering'
metadata:
  description: 'Definition of ta-C (tetrahedral amorphous carbon) PVD coating for industrial blades: a harder, lower-friction variant of DLC, ideal for aluminium foil and medical cutting.'
  canonical: 'https://www.industrial-knives.net/glossary/ta-c-coating/'
---

**undefined** Tetrahedral Amorphous Carbon (ta-C) is a high-density DLC variant with 50–90 % sp³ (diamond-like) bonding, giving it higher hardness (3,000–6,000 HV) than standard DLC and an even lower coefficient of friction (0.05–0.10). Applied by filtered cathodic vacuum arc (FCVA) at room temperature to 200 °C, 0.5–2 µm thick.

## When to use

- Aluminium foil slitting — eliminates weld even on the most challenging alloys
- Sticky polymer film slitting — extremely low friction
- Medical cutting — inert, low-friction, sterilizable
- High-precision slitting where a 0.5 µm coating is required (thin films)

## When NOT to use

- Abrasive substrates (ta-C is too thin to provide wear life on abrasive materials)
- Impact-loaded parts (ta-C is brittle at thicknesses above 1.5 µm)
- Where the cost premium (3× standard DLC) is not justified by the life gain

**See also:** [PVD Coating Comparison Table](/coatings-comparison/), [DLC coating](/glossary/dlc-coating/).

File: src/data/post/glossary-thermal-fatigue.md
---
title: 'undefined — Industry Glossary Entry'
excerpt: 'Definition of thermal fatigue in industrial cutting: failure by repeated thermal cycling at the edge, common on high-speed tissue and film slitting without active cooling.'
publishDate: 2026-09-18
category: 'glossary'
type: 'glossary'
entityType: 'term'
tags:
  - 'thermal fatigue'
author: 'Industrial Knives Engineering'
metadata:
  description: 'Definition of thermal fatigue in industrial cutting: failure by repeated thermal cycling at the edge, common on high-speed tissue and film slitting without active cooling.'
  canonical: 'https://www.industrial-knives.net/glossary/thermal-fatigue/'
---

**undefined** is a specific failure mode where repeated heating and cooling of the cutting edge grows micro-cracks that eventually chip the edge. Thermal fatigue is the dominant failure mode on high-speed tissue and film slitting without active cooling.

## Visual tells

- A "network" of micro-cracks visible under 10× magnification, parallel to the edge
- The first chip is usually at the high-wear point of the edge (often the centre)
- Edge temperature can be inferred from the colour: straw (200–250 °C) → blue (300 °C) → purple (400 °C)

## Fixes

- Apply a hot-hardness coating (TiAlN, AlCrN, CrAlN)
- Switch to a hot-hardness steel (M2 with TiAlN, M35, M42)
- Add active cooling (air or water-mist) aimed at the cut zone
- Verify the hone is ≥ 10 µm on a high-speed line

**See also:** [Fatigue wear](/glossary/fatigue-wear/), [Chipping](/glossary/chipping/), [Maintenance: how to extend slitter life](/maintenance-slitting-blade-life/).

File: src/data/post/glossary-tialn-coating.md
---
title: 'TiAlN coating — Industry Glossary Entry'
excerpt: 'Definition of TiAlN PVD coating for industrial blades: a violet-black high-temperature coating for hot-work and foil slitting applications.'
publishDate: 2026-09-18
category: 'glossary'
type: 'glossary'
entityType: 'term'
tags:
  - 'TiAlN coating'
author: 'Industrial Knives Engineering'
metadata:
  description: 'Definition of TiAlN (Titanium Aluminium Nitride) PVD coating for industrial blades: a violet-black high-temperature coating for hot-work and foil slitting applications.'
  canonical: 'https://custommachineknives.com/blog/glossary/glossary-tialn-coating/'
image: '/images/og/glossary-tialn-coating.webp'
---

**TiAlN coating** Titanium Aluminium Nitride (TiAlN) is a PVD ceramic coating, violet-black, with excellent high-temperature hardness (HRC 60+ at 700 °C). Applied at 400–500 °C, 2–4 µm thick. The aluminium forms a stable oxide layer at high temperature that prevents the coating from breaking down.

## When to use

- Foil slitting (aluminium, copper) at high speed
- Tissue slitting > 1,200 m/min
- Hot-work cutting (die casting, hot piercing)
- High-temperature applications where the edge temperature exceeds 500 °C

## When NOT to use

- On impact-loaded granulator rotors (chipping)
- On food-contact cutting (colour)
- At room-temperature cutting where TiN is enough and cheaper

**See also.**

File: src/data/post/glossary-ticn-coating.md
---
title: 'TiCN coating — Industry Glossary Entry'
excerpt: 'Definition of TiCN (Titanium Carbonitride) PVD coating for industrial blades: a harder and more wear-resistant variant of TiN, ideal for abrasive substrates.'
publishDate: 2026-09-18
category: 'glossary'
type: 'glossary'
entityType: 'term'
tags:
  - 'TiCN coating'
author: 'Industrial Knives Engineering'
metadata:
  description: 'Definition of TiCN (Titanium Carbonitride) PVD coating for industrial blades: a harder and more wear-resistant variant of TiN, ideal for abrasive substrates.'
  canonical: 'https://www.industrial-knives.net/glossary/ticn-coating/'
image: '/images/og/glossary-ticn-coating.webp'
---

**TiCN coating** Titanium Carbonitride (TiCN) is a PVD ceramic coating, harder and more wear-resistant than TiN, with a blue-grey colour. Applied at 400–500 °C, 2–4 µm thick. The carbon content in the coating structure gives TiCN a higher hardness (2,800 HV vs 2,300 HV) and lower friction than TiN.

## When to use

- Abrasive non-woven slitting
- Recycled polymer granulator bed knives
- Glass-filled polymer cutting
- Coated paper slitting
- Corrugated slitting

## When NOT to use

- Above 400 °C edge temperature (carbon in the coating oxidises, loses hardness)
- Stainless or aluminium (DLC is better)
- High-temperature cutting (TiAlN, AlCrN better)

**See also:** [PVD Coating Comparison Table](/coatings-comparison/), [TiN coating](/glossary/tin-coating/).

File: src/data/post/glossary-tin-coating.md
---
title: 'TiN coating — Industry Glossary Entry'
excerpt: 'Definition of TiN PVD coating for industrial blades: a gold-coloured ceramic coating that reduces friction and extends knife life 20–30 % on general-purpose.'
publishDate: 2026-09-18
category: 'glossary'
type: 'glossary'
entityType: 'term'
tags:
  - 'TiN coating'
author: 'Industrial Knives Engineering'
metadata:
  description: 'Definition of TiN (Titanium Nitride) PVD coating for industrial blades: a gold-coloured ceramic coating that reduces friction and extends knife life 20–30 % on general-purpose slitting and shearing.'
  canonical: 'https://www.industrial-knives.net/glossary/tin-coating/'
image: '/images/og/glossary-tin-coating.png'
---

**TiN coating** Titanium Nitride (TiN) is a PVD (Physical Vapour Deposition) ceramic coating applied to a precision blade in a vacuum chamber at 400–500 °C. The gold-coloured TiN layer (2–4 µm) reduces coefficient of friction and increases surface hardness, extending knife life 20–30 % on most substrates.

## When to use

- Paper and film slitting (general purpose)
- Metal shear blades (carbon steel ≤ 6 mm)
- Granulator bed knives on light-duty applications
- Anywhere a 20–30 % life gain justifies the 8–15 % cost premium

## When NOT to use

- Above 600 °C edge temperature (degrades, use TiAlN or AlCrN instead)
- On substrates that need ultra-low friction (use DLC)
- On very thin knives where the 3 µm coating can dominate the edge profile
- On food-contact cutting where TiN's gold colour is rejected (use CrN)

**See also:** [PVD Coating Comparison Table](/coatings-comparison/), [DLC coating](/glossary/dlc-coating/).
