Repository: swhmsoft-alt/machineknives

File: src/data/post/pillar-high-speed-steel.md
---
title: 'High-Speed Steel Selection Guide'
excerpt: 'High-speed steel — AISI M-series (M1, M3, M35, M42, M50), T-series (T1, T15), and PM grades like ASP 2060. Compare hot hardness, wear life and selection…'
publishDate: 2026-09-28
category: 'selection-guide'
type: 'article'
tags:
  - high-speed steel
  - HSS
  - AISI M2
  - AISI M42
  - AISI T1
  - ASP 2060
  - hot hardness
  - powder metallurgy
  - slitter blade
author: 'Industrial Knives Engineering'
metadata:
  description: 'High-speed steel selection guide — AISI M-series, T-series and PM grades (ASP 2060). Compare hot hardness, wear life and selection for high-speed and high-temperature industrial blades.'
  canonical: 'https://www.industrial-knives.net/pillar-high-speed-steel/'
image: '/images/og/pillar-high-speed-steel.webp'
---
# High-Speed Steel Selection Guide


High-speed steel (HSS) is the family of tool steels designed for cutting at high speeds where the cutting edge reaches 500–650 °C. The defining feature is a combination of high hot hardness (HRC 56–62 at 600 °C) and secondary hardening from Mo / W / V carbide precipitation during tempering. HSS fills the niche between cold-work tool steel (which loses hardness above 200 °C) and cemented carbide (which is brittle and expensive).

For industrial cutting tools, HSS is the right choice when the cutting edge sees high temperatures from friction — high-speed slitting (>500 m/min), dry cutting, abrasive substrates that generate heat, and tooling for machining applications. The 8 grades covered in this guide — M1, M3, M35, M42, M50, T1, T15 and ASP 2060 — span the range from entry-grade Mo-HSS to premium powder-metallurgy grades.

Selection follows three steps: identify the operating temperature (cold work ~200 °C, warm work 200–500 °C, hot work 500–650 °C), identify the dominant failure mode (wear, chipping, hot-collapse), and match the grade to the application. M2 is the workhorse; Co-bearing M35 / M42 extend hot hardness; PM grades like ASP 2060 give 3–5× the wear life at premium cost.

For per-grade chemistry, heat treatment and cross-reference tables, see the [M2 reference entry](/blog/materials-encyclopedia/m2-hss/), [M42 entry](/blog/materials-encyclopedia/m42/), [T1 entry](/blog/materials-encyclopedia/t1/), [T15 entry](/blog/materials-encyclopedia/t15/), [ASP 2060 entry](/blog/materials-encyclopedia/asp2060/), and others linked at the end of this article.





## 1. What is high-speed steel?
High-speed steel is defined by its ability to maintain hardness at elevated temperature — the "red hardness" that gives the family its name. The original tungsten HSS (T1) was patented by Frederick Winslow Taylor and Maunsel White in 1900 for use at cutting speeds 2–3× higher than the carbon tool steels of the day. The Mo-bearing M-series was developed in the 1930s–40s during WWII when W was a strategic material. PM HSS grades (ASP, CPM) became commercial in the 1970s–80s.

## 2. Chemistry and secondary hardening

The chemistry of HSS is dominated by four elements: carbon, molybdenum (or tungsten), vanadium, and (for premium grades) cobalt.

**Carbon** drives the carbide volume fraction. HSS contains 0.7–1.5 % C, much higher than cold-work steel. The carbon combines with Mo, W, V to form the hard carbides that provide both primary wear resistance and secondary hardening.

**Molybdenum** (in M-series) provides hot hardness through Mo₂C precipitation during tempering. M2 has 5 % Mo, M42 has 9–10 % Mo. The Mo is partly in primary carbides (M₆C) and partly in solution that precipitates during tempering.

**Tungsten** (in T-series) provides hot hardness through W₂C precipitation. T1 has 18 % W, T15 has 12 % W. The higher W content makes T-series more expensive than M-series.

**Vanadium** is the hardest carbide former — VC at ~2700 HV drives wear resistance in HSS. M2 has 2 % V, M3 has up to 3.25 % V, ASP 2060 has 6.5 % V. Higher V means higher wear resistance but also lower grindability.

**Cobalt** boosts hot hardness by raising the tempering temperature at which the secondary-hardening carbides coarsen. M35 has 5 % Co, M42 has 8 % Co, ASP 2060 has 10.5 % Co. Co-bearing grades retain hardness at higher operating temperatures — M42 holds HRC 60 at 600 °C vs M2's HRC 56.

**Chromium** (3.5–4.5 %) provides mild corrosion resistance and contributes to hardenability. Not the dominant element in HSS.

The chemistry-vs-property mapping is direct: Mo / W gives hot hardness; V gives wear resistance; Co gives red-hardness retention; Cr gives corrosion resistance. The PM grades use powder metallurgy to distribute the carbides more uniformly, eliminating the large primary carbides of cast/wrought HSS that limit grindability and toughness.

## 3. The M-series: Mo-bearing high-speed steel

The M-series is the modern Mo-bearing workhorse of the HSS family.

**AISI M1** is the entry Mo-HSS grade. Nominal chemistry is 0.80 % C, 8.0 % Mo, 4.0 % Cr, 1.0 % W and 1.0 % V. Working hardness HRC 60–62 after proper heat treatment. M1 is the cheapest of the M-series and is widely specified for taps, drills, reamers and general-purpose cutting tools. For industrial slitter service M1 is rarely the right answer — M2 at slightly higher cost delivers better wear life — but it remains a workhorse for short-run tooling.

**AISI M2** is the standard M-series grade. Nominal chemistry 0.85 % C, 5.0 % Mo, 4.0 % Cr, 6.0 % W and 2.0 % V. M2 is the most widely specified HSS grade in the world, accounting for the majority of high-speed tool production. Working hardness HRC 62–64, with good hot hardness to about 540 °C. M2 is the default specification for slitter blades in high-speed metal-cutting applications and is the baseline against which other HSS grades are compared.

**AISI M3 (Class 1 and 2)** raises vanadium to 2.4 % (Class 1) or 3.25 % (Class 2) and carbon correspondingly. M3 gives better wear resistance than M2 at the cost of grindability. Specified where M2's wear life has proven insufficient and where the blade shop has CBN or ceramic grinding capability.

**AISI M35** adds 5 % Co to the M2 chemistry for improved hot hardness. M35 retains HRC 60 at 600 °C vs M2's HRC 56. Specified for high-speed machining of tough alloys (titanium, nickel superalloys) and for cutting tools running at elevated temperature.

**AISI M42** is the premium Co-bearing M-series grade. Nominal chemistry 1.10 % C, 9.5 % Mo, 4.0 % Cr, 1.5 % W, 1.0 % V and 8.0 % Co. Maximum hardness HRC 65–67 after heat treatment, with hot hardness retention to 620 °C. M42 is the dominant specification for high-performance slitter blades cutting abrasive or high-temperature substrates, and is the standard upgrade when M2 fails by hot-collapse wear.

**AISI M50** is the bearing-grade HSS. Lower carbon (0.80 %), no W, balanced Cr/Mo/V. Working hardness HRC 60–62 with excellent dimensional stability. M50 is widely used for bearings, but in blade service it appears only where dimensional stability under heat is critical.

## 4. The T-series: W-bearing high-speed steel

The T-series remains in use for legacy and premium applications.

**AISI T1** is the original tungsten high-speed steel, patented by Taylor and White in 1900. Nominal chemistry is 0.75 % C, 18.0 % W, 4.0 % Cr, 1.0 % V and no Mo. Working hardness HRC 62–64. T1 is functionally similar to M2 in performance but is more expensive due to the tungsten content. T1 remains in production because of legacy OEM specifications and because some knife and tool manufacturers have decades of heat-treat data on it.

**AISI T15** is the premium W-series grade. Chemistry 1.55 % C, 12.0 % W, 4.0 % Cr, 5.0 % V, 5.0 % Co. The combination of high vanadium (5 %) and high cobalt (5 %) gives the highest wear resistance and hot hardness of the standard wrought HSS grades, at HRC 66–68 working hardness and hot hardness retention to 640 °C. T15 is specified where M42's wear life has been exhausted and the application justifies the premium cost.

In modern production, the M-series has substantially displaced the T-series because Mo is roughly one-third the cost of W at equivalent hot-hardness contribution. New tooling specifications rarely call for T1 or T15 unless they are continuing an existing qualified process. For industrial blade service specifically, M2 and M42 dominate and T1/T15 are niche grades.

## 5. Powder-metallurgy HSS

Powder-metallurgy grades overcome the grindability limit of wrought HSS.

PM HSS is produced by gas-atomising the molten alloy into fine powder, then hot isostatically pressing (HIP) the powder to near-net-shape billet. The process eliminates the segregation and coarse primary carbides of cast/wrought HSS. The result is a much finer, more uniform carbide distribution that lifts both grindability and toughness at the same wear-resistance level.

**Uddeholm ASP 2060** (also marketed as ASSAB PM 30, Bohler S390) is the dominant PM HSS grade for industrial slitter service. Chemistry 2.30 % C, 6.5 % W, 4.0 % Cr, 7.0 % Mo, 6.5 % V, 10.5 % Co. Working hardness HRC 67–69 after proper heat treatment. The 6.5 % vanadium provides exceptional wear resistance via MC carbides, while the 10.5 % cobalt gives hot hardness retention approaching carbide. ASP 2060 typically runs 3–5× the wear life of M42 at the same cutting conditions.

**Crucible CPM M4** is the American PM equivalent with similar chemistry to ASP 2060 but slightly different carbide balance. CPM M4 is widely specified for high-performance cutting tools and slitter blades in North America.

**CPM 10V** (Crucible) and **ASP 2005** are wear-optimised PM grades with vanadium at 9–10 % and reduced Co. These grades push wear resistance to the limits of HSS, approaching carbide performance at the cost of toughness.

PM grades carry a 4–8× material cost premium over M2 and require hot-work die forging or HIP consolidation that limits supplier count. For industrial slitter blades where the failure cost is high (downtime, scrapped product), the PM upgrade is justified. For commodity cutting tools, M2 remains the standard.

## 6. Heat treatment

Heat treatment of HSS requires careful austenitising and triple tempering.

**Austenitising.** HSS austenitises at 1180–1240 °C depending on grade — much higher than cold-work tool steel because the Mo/W/V carbides need high temperature to dissolve. M2 austenitises at 1190–1230 °C; M42 at 1200–1240 °C; T15 at 1240–1260 °C; ASP 2060 at 1150–1180 °C (lower because the powder metallurgy already provides uniform carbide distribution). Salt baths or vacuum furnaces with high-temperature capability are required — conventional tool-steel furnaces (1100 °C max) cannot reach HSS austenitising temperature.

**Quench.** Oil or positive-pressure nitrogen gas quench from austenitising temperature. The cooling rate through the 540–870 °C nose of the TTT curve must be fast enough to avoid pearlite/bainite formation. Heavy sections may require a martempering step (quench to 540 °C, hold briefly, then air-cool) to reduce distortion.

**Tempering.** Triple temper at 540–580 °C, each cycle 2 hours minimum. The triple temper is non-negotiable — it precipitates secondary M₂C / MC carbides that provide hot hardness and converts ~25 % retained austenite to martensite. Skipping the third temper leaves the steel dimensionally unstable in service.

**Cryogenic treatment** between quench and first temper is increasingly standard for HSS, particularly M42 and ASP 2060. Sub-zero treatment at –80 °C for 24 hours converts retained austenite to martensite, lifting hardness 1–2 HRC and stabilising dimensions.

Vacuum furnace with positive-pressure nitrogen gas quench is the standard production environment. Salt-bath heat treatment remains in use for some high-volume production but is being phased out due to environmental and quality concerns.

## 7. Selection methodology

Selection across the M/T/PM families follows a five-step process.

**Step 1 — Operating temperature.** Below 200 °C cutting edge: cold-work tool steel is correct, HSS is overkill. 200–500 °C: warm work, HSS becomes the right choice. 500–650 °C: hot work, Co-bearing HSS (M35, M42) or carbide. Above 650 °C: carbide or ceramic.

**Step 2 — Dominant failure mode.** Gradual wear (abrasive substrates): M2 baseline, upgrade to M3 or PM grades. Chipping (impact, hard inclusions): M2 with proper hone, or A2 / S7 if HSS toughness insufficient. Hot collapse (cutting edge softens at temperature): M35 or M42 with cobalt. Plastic deformation (high feed rates, dull tools): M42 or ASP 2060.

**Step 3 — Cost vs life.** M2 is the cost baseline. M42 is roughly 2× M2 material cost. ASP 2060 is 4–8× M2. The crossover point for the upgrade depends on the blade-change cost: if changing a blade requires stopping a high-speed slitter, the upgrade pays back quickly.

**Step 4 — Grindability.** M2 grinds with conventional aluminium-oxide wheels (slowly). M3 and ASP grades require CBN or ceramic grinding. If the blade shop has only aluminium-oxide equipment, M2 is the practical ceiling.

**Step 5 — Coatings.** Most production HSS blades ship with a TiAlN or similar PVD coating. Coating compounds the wear-life gain by 2–4× and reduces the upgrade pressure on the substrate grade. Coated M2 often outperforms uncoated M42 in cost-per-cut.

## 8. Grade comparison table

Grade comparison table for the HSS family.

| Grade | C | Mo | W | V | Co | Working HRC | Hot hardness at 600 °C | Primary use |
|-------|-----|-----|-----|-----|-----|-------------|-------------------------|-------------|
| M1 | 0.80 | 8.0 | 1.0 | 1.0 | — | 60–62 | HRC ~52 | Taps, drills |
| M2 | 0.85 | 5.0 | 6.0 | 2.0 | — | 62–64 | HRC ~56 | Slitters, hobs, drills |
| M3-2 | 1.20 | 5.0 | 6.0 | 3.25 | — | 63–65 | HRC ~58 | High-wear cutting |
| M35 | 0.85 | 5.0 | 6.0 | 2.0 | 5.0 | 63–65 | HRC ~58 | Tough alloys |
| M42 | 1.10 | 9.5 | 1.5 | 1.0 | 8.0 | 65–67 | HRC ~60 | High-performance slitters |
| M50 | 0.80 | 4.0 | — | 1.0 | — | 60–62 | HRC ~50 | Bearings |
| T1 | 0.75 | — | 18.0 | 1.0 | — | 62–64 | HRC ~56 | Legacy tooling |
| T15 | 1.55 | — | 12.0 | 5.0 | 5.0 | 66–68 | HRC ~62 | Premium wear service |
| ASP 2060 | 2.30 | 7.0 | 6.5 | 6.5 | 10.5 | 67–69 | HRC ~63 | Ultra-wear PM HSS |

Hot hardness numbers are approximate values at 600 °C from published manufacturer data. They should be treated as relative indicators rather than absolute specifications, since actual hot hardness depends on the heat-treatment parameters and the test method.

## 9. Common failure modes

Four recurring failure modes in HSS blade service.

**Abrasive wear** is the dominant gradual failure mode. Edge rounding reduces the cutting quality over time. The mitigation is harder grade (M3, M42, ASP 2060), PVD coating (TiAlN, TiCN), or both. Abrasive wear on HSS is typically 2–5× slower than on cold-work tool steel at equivalent hardness, because of the secondary-hardening MC carbides.

**Hot-collapse wear** is the failure that defines the HSS-vs-cold-work crossover. The cutting edge softens at operating temperature and deforms plastically rather than wearing cleanly. Visible as a wavy, melted-looking edge profile. The mitigation is Co-bearing grade (M35, M42) or reduction of cutting speed / addition of coolant.

**Chipping** in HSS is less common than in cold-work because of the higher matrix toughness, but it does occur in high-impact service (sheet metal slitter with misaligned guides, granulator rotors). The mitigation is larger hone, secondary micro-bevel, or switch to a tougher substrate (A2, S7) if HSS is misapplied.

**Gross fracture** is rare but catastrophic. Originating causes include improper austenitising (over-temperature grain coarsening), insufficient tempering (retained austenite transformation in service), or inclusion clusters from poor steelmaking. Vacuum furnace processing, ESR feedstock, and triple temper with cryogenic inter-stage reduce the risk.

A fifth failure mode worth noting is **coating delamination**, which is more common in HSS than cold-work because HSS tools often carry PVD coatings and the coating-substrate adhesion depends on the final heat-treatment step. Coating vendors specify the maximum allowable reheat temperature to preserve adhesion; blade shops that re-treat HSS without coordinating with the coater lose coating adhesion.

## 10. Per-grade heat treatment schedule

Per-grade heat treatment schedule for shop-floor reference.

| Grade | Austenitise (°C) | Quench | Temper (°C) | Hardness (HRC) |
|-------|-------------------|--------|-------------|-----------------|
| M1 | 1170–1210 | Oil / N₂ gas | 540–580, triple | 60–62 |
| M2 | 1190–1230 | Oil / N₂ gas | 540–580, triple | 62–64 |
| M3-2 | 1190–1220 | Oil / N₂ gas | 540–580, triple | 63–65 |
| M35 | 1200–1230 | Oil / N₂ gas | 540–580, triple | 63–65 |
| M42 | 1200–1240 | Oil / N₂ gas | 540–580, triple | 65–67 |
| M50 | 1080–1120 | Oil | 510–540, double | 60–62 |
| T1 | 1260–1290 | Oil / N₂ gas | 540–580, triple | 62–64 |
| T15 | 1240–1260 | Oil / N₂ gas | 540–580, triple | 66–68 |
| ASP 2060 | 1150–1180 | N₂ gas | 540–580, triple | 67–69 |

All grades benefit from cryogenic treatment (24 hours at –80 °C, or 4 hours at LN₂ –196 °C) between quench and first temper. Triple temper is mandatory for hot hardness and dimensional stability. Vacuum furnace with high-temperature capability (>1250 °C) is required for T1 and T15; M2 / M42 / M35 / ASP can use vacuum furnace with positive-pressure nitrogen gas quench.

## 11. International standards cross-reference

International standards cross-reference.

| Grade | AISI | UNS | WNr (DIN) | JIS | GB | ISO 4957 |
|-------|------|-----|-----------|-----|----|----------|
| M1 | M1 | T11301 | 1.3355 | SKH51 (similar) | W2Mo9Cr4V | HS1-4-1 |
| M2 | M2 | T11302 | 1.3343 | SKH51 | W6Mo5Cr4V2 | HS6-5-2 |
| M3-2 | M3 | T11313 | 1.3344 | SKH52 | W6Mo5Cr4V3 | HS6-5-3 |
| M35 | M35 | T11335 | 1.3243 | SKH55 | W6Mo5Cr4V2Co5 | HS6-5-2-5 |
| M42 | M42 | T11342 | 1.3247 | SKH59 | W10Mo4Cr4V3Co8 | HS2-9-1-8 |
| M50 | M50 | T11350 | 1.3551 | — | — | — |
| T1 | T1 | T12001 | 1.3355 | SKH2 | W18Cr4V | HS18-0-1 |
| T15 | T15 | T12015 | 1.3202 | SKH10 | W12Cr4V5Co5 | HS12-1-5-5 |
| ASP 2060 | — | — | — | — | — | — (proprietary) |

M2 and T1 have different national standard designations but functionally similar performance; the M2 / T1 chemistry overlap has shifted the market decisively toward M2. ASP 2060 and similar PM grades are proprietary and are sold under manufacturer designations (Uddeholm, Bohler, Crucible, Carpenter) rather than under AISI / UNS / WNr / JIS codes. Procurement specifications should reference the manufacturer designation plus a chemistry range from the manufacturer's published datasheet.

## 12. See also

Cross-references to related content.

- [AISI M2 reference entry](/blog/materials-encyclopedia/m2-hss/)
- [AISI M35 reference entry](/blog/materials-encyclopedia/m35/)
- [AISI M42 reference entry](/blog/materials-encyclopedia/m42/)
- [AISI T1 reference entry](/blog/materials-encyclopedia/t1/)
- [Pillar comparison: HSS vs cold-work](/blog/selection-guide/pillar-cold-work-tool-steel/)
- [Cold-work tool steel selection methodology](/blog/selection-guide/5-factor-blade-selection-framework/)

## 13. Summary

Summary of the HSS family.

High-speed steel fills the niche where the cutting edge runs above 200 °C and below 650 °C — above cold-work capability, below carbide brittleness. The M-series (M1, M2, M3, M35, M42, M50) dominates modern production; the T-series (T1, T15) remains in legacy and premium service. Powder-metallurgy grades (ASP 2060, CPM M4) provide 3–5× the wear life of wrought M42 at 4–8× the cost. Selection is driven by operating temperature, dominant failure mode, grindability, and the cost-vs-life trade-off. Heat treatment is unforgiving: austenitising temperatures near 1200 °C, triple temper at 540–580 °C, and cryogenic inter-stage for dimensional stability. PVD coatings (TiAlN, TiCN) compound the wear-life gain and are standard on production HSS blades. Beyond M42 / ASP 2060, the next material family is tungsten carbide for hot wear or ceramic for very high speed.

## 14. Edge geometry and hone for HSS

Edge geometry for HSS has specific considerations for high-temperature cutting.

The basic edge angles are similar to cold-work tool steel — 18–22° per side for thin slitters, 25–30° for heavy shear, 30–35° for granulator rotors. HSS can hold sharper edges than cold-work because the higher hot hardness supports the geometry in service, but the lower primary carbide volume (compared to D2) means edges wear faster at any given angle.

Hone sizes are typically smaller than cold-work — 0.03–0.10 mm for thin slitters, 0.10–0.20 mm for general cutting, 0.20–0.40 mm for heavy shear. A secondary micro-bevel is standard on chip-prone applications.

Sharpening protocols must avoid overheating the edge. HSS blades that have been re-sharpened with insufficient coolant develop a soft skin (re-tempered martensite) that wears rapidly and corrodes. Coolant flood grinding is mandatory for production HSS. After re-sharpening, a low-temperature stress-relief at 200–250 °C for 2 hours removes grinding-induced residual stress without affecting the bulk hardness.

For thin slitter blades, the cross-section can be reduced by the heat-treatment and grinding allowance. Final blade thickness should be specified to the grinding tolerance, not the mill-stock tolerance, with adequate allowance for distortion during heat treatment (typically 0.05–0.10 mm per side for vacuum furnace processing).

## 15. Coatings for HSS

PVD coatings are standard for HSS cutting tools.

**TiN (titanium nitride)** is the general-purpose coating. Hardness ~2300 HV, gold colour, deposition temperature 450 °C. Wear-life gain over uncoated HSS is typically 2–3× in abrasive service. TiN is the default first-coating specification.

**TiCN (titanium carbonitride)** is harder (~3000 HV) and the better choice for abrasive substrates. Wear-life gain 3–4×. The carbon in the coating reduces friction against many workpiece materials and resists built-up edge formation in sticky service.

**TiAlN (titanium aluminium nitride)** is the high-temperature coating. The aluminium oxide layer that forms at cutting temperature provides oxidative stability to 800 °C and is the standard coating for high-speed machining of tough alloys. Hardness 2800–3200 HV. Wear-life gain 4–6× over uncoated at high cutting speeds.

**AlCrN (aluminium chromium nitride)** is the modern premium coating for high-temperature HSS service. Higher aluminium content than TiAlN gives better oxidative stability and hot hardness. Specified for dry machining and high-speed cutting where TiAlN approaches its limits.

**CrN (chromium nitride)** is the corrosion-resistant coating for HSS blades in wet or mildly corrosive environments. Lower hardness (~1800 HV) but good corrosion resistance.

Coating thickness for HSS blades is typically 2–5 µm, slightly thicker than for cold-work because the cutting forces are higher. Hone must be sharp enough for the coating to deposit at the edge — hone above 0.3 mm buries the edge and reduces cutting life. Multi-layer coatings (TiN/TiCN/TiN) are increasingly common for the highest-performance applications.

## 16. Specialty applications

Specialty applications for HSS beyond slitter blades.

**Metal-cutting slitters** are the dominant industrial blade application for HSS. High-speed slitting of electrical steel, silicon steel, stainless sheet and aluminium at cutting speeds above 200 m/min generates enough frictional heat at the edge to require HSS. M2 is the workhorse; M42 is the upgrade for abrasive or tough substrates; ASP 2060 for the highest-wear service.

**Circular saw blades** for metal-cutting use M2 or M42 with carbide tipping optional. The HSS saw is preferred for thin-gauge sheet where the carbide-tipped alternative is too aggressive. Tooth geometry is honed for chip clearance; the cutting edge is TiAlN coated as standard.

**Broaches and hobs** for gear cutting are made from M2 or M3 in the largest volume. The wear resistance and hot hardness of HSS at the gear-cutting temperatures is exactly what the application requires.

**Knives for converting tissue paper** are typically M2 or M42 with TiN coating. The original tissue slitter application is one of the few where HSS competes directly with cold-work and stainless — the deciding factor is the cutting speed and the friction heat at the edge.

**Granulator rotors in plastic recycling** often use M2 or M42 with appropriate hone geometry. The combination of impact and abrasive wear plays to HSS's toughness advantage over cold-work.

**Drill bits, taps, end mills, reamers** are the largest HSS market by volume but are not blade service per se. They appear here only as context — the same metallurgical principles apply, with the same heat-treatment requirements.

## 17. Real-world case: M2 → M42 upgrade on tissue slitter

Real-world case: upgrading M2 to M42 on tissue slitter.

A tissue converter operating at 1500 m/min line speed has a chronic blade-life problem on the log-saw and the parent-roll slitter. M2 blades at HRC 64 with TiN coating are running 6 hours between changes. Failure mode is hot-collapse wear at the edge — visible deformation rather than gradual wear. The line is losing 25 minutes per shift to blade changes and producing off-caliper product for the first 30 minutes after each change.

**Intervention 1 — Material upgrade.** Replaced M2 with M42 at HRC 66, with TiAlN coating. M42's 8 % cobalt content retains hardness at the edge temperature (~540 °C at this cutting speed) where M2 has softened. The hot-collapse deformation is eliminated.

**Intervention 2 — Coating upgrade.** TiAlN replaces TiN. The aluminium oxide layer that forms at cutting temperature provides additional oxidative stability at the edge. Combined with M42 substrate, edge temperature can rise further without deformation.

**Intervention 3 — Hone geometry.** Reduced primary hone from 0.05 mm to 0.03 mm to reduce cutting force and consequently edge temperature. Cutting force at the new hone dropped by 12 % based on dynamometer measurement.

**Outcome.** Blade life extended from 6 hours to 22 hours (3.7×). Blade changes reduced from 4 per shift to 1.2 per shift. Off-caliper product on each change dropped from 30 minutes to 5 minutes as the new blade geometry holds calibration longer. Annual savings on this line: ~280 hours of productive time recovered, equivalent to 14 full production shifts.

The upgrade paid back the M42 + TiAlN cost premium within the first 3 weeks of operation, even before counting the off-caliper product improvement.

## 18. HSS for woodworking and non-metal cutting

HSS for woodworking and non-metal cutting.

**Woodworking** is dominated by HSS and carbide-tipped tooling. M2 and M35 are the standard HSS grades for circular saws, planer blades, jointer knives and shaper cutters. The cutting edge in wood runs at moderate temperatures (200–400 °C) and HSS provides enough hot hardness without the cost of carbide. M42 appears in the highest-wear woodworking service (MDF, particle board, abrasive wood composites) where the silica content accelerates edge wear.

**Plastic cutting** uses M2 or M42 in slitter and granulator applications. The cutting edge temperature depends on cutting speed and the plastic's frictional properties — filled plastics and glass-fibre reinforced materials push toward HSS territory because of the abrasive content.

**Paper and film converting** uses M2 and M42 with coatings. This is the original Taylor-White application. Modern high-speed tissue and towelling lines run at 1500–2500 m/min and the cutting edge temperature exceeds cold-work capability — HSS is required.

**Non-ferrous metal cutting** uses HSS for thin-gauge aluminium, copper and brass sheet. The edge geometry is sharper than for ferrous cutting because non-ferrous materials do not work-harden at the same rate. HSS blades for non-ferrous service typically run with a 0.03–0.05 mm hone and a sharper edge angle.

**Foam and rubber cutting** uses M2 or M50 with sharp edge geometry. The cutting load is low but the abrasive content (chalk-filled foam, abrasive rubber compounds) drives the HSS specification over cold-work.

## 19. Standards & quality

Standards & quality for HSS procurement.

**Material standards.** HSS is covered by ASTM A600 (wrought HSS), ASTM A681 (W-series and Mo-series tool steel, including HSS), and the unified ISO 4957 designation system. The Chinese GB standard, Japanese JIS, German WNr (DIN) and US AISI/UNS each have their own HSS designation schemes — the cross-reference table in §11 covers the major grades. Powder-metallurgy HSS is not fully covered by the A600 / A681 framework and is typically specified by manufacturer designation plus chemistry range.

**Mill certification.** Every HSS delivery should arrive with a mill certificate showing heat chemistry, melting practice (air-melt, AOD, ESR, VAR), and any pre-heat-treatment performed by the mill (annealed to HRC 28 max for machinability). For PM grades, the certification should also include the atomisation gas, the consolidation method (HIP), and the resulting carbide distribution rating.

**Dimensional standards.** HSS flat stock and round bar typically ship to ASTM A681 tolerances for annealed material. Finished HSS blades are typically produced to customer drawings with the mill stock as the starting material — the HSS designation does not impose any standard dimensional tolerance on the finished blade.

**Quality system standards.** ISO 9001 is the baseline quality system expected of any HSS mill or blade processor. For aerospace HSS tooling, AS9100 and NADCAP accreditation may be required. For medical or food-contact HSS blades, the relevant regulatory frameworks (FDA 21 CFR, EU 1935/2004, ISO 13485) apply in addition to the material standard.

## 20. Cost and supply considerations

Cost and supply considerations.

**Per-kilogram material cost** scales with alloy content and processing route. M1 is the cheapest M-series grade. M2 is roughly 1.1× M1. M3 is 1.2× M2. M35 carries a 30 % premium over M2 for the cobalt addition. M42 is 1.8–2× M2. T1 is 1.5–2× M2 (tungsten content). T15 is 2.5–3× M2. ASP 2060 and equivalent PM grades are 4–8× M2.

**Mill source.** Western mills (Bohler, Assab, Uddeholm, Crucible, Carpenter) provide the highest consistency, especially for PM grades where the powder metallurgy process is tightly controlled. Chinese mills (Tisco, Baosteel) supply the bulk of the M2 market by volume at significantly lower cost but with greater batch variability. For critical slitter service where the failure cost is high, Western mill certification is usually preferred.

**Lead time.** Standard wrought HSS mill plate and bar stock is 4–8 weeks from European mills, 2–4 weeks from Chinese mills. Stocked distributor plate is available in 1–2 weeks for common M2 / M42 sizes. PM grades typically run 8–16 weeks from the mill due to limited production capacity and consolidation cycle time.

**Tooling cost.** HSS grinding requires aluminium-oxide wheels for M1/M2 and CBN wheels for M3/M42/PM grades. The PM grades may also require EDM or laser profiling for initial shape. Tooling cost is typically 1.5–2× the cost of cold-work grinding, contributing to a higher finished-blade cost.

## 21. Inspection and quality control

QC protocol for HSS blade procurement.

**Stage 1 — Material certification.** Verify the mill certificate shows chemistry within specification, the correct melting practice, and the correct annealed hardness for machinability. Check the heat number against the certificate.

**Stage 2 — Pre-heat-treat dimensional inspection.** Verify the as-machined blade dimensions against the drawing before heat treatment. Allowance for heat-treatment distortion should be calculated from the alloy and section geometry — typically 0.05–0.10 mm per side for vacuum furnace HSS.

**Stage 3 — Post-heat-treat hardness verification.** Surface hardness is checked by calibrated Rockwell C at multiple locations. The target is the specified working hardness ±1 HRC. Through-thickness hardness is verified by cross-section micro-hardness traverse on a sample basis. Hardness outside this range triggers a batch review.

**Stage 4 — Metallurgical verification.** On first article and on a sample basis for production batches, metallographic examination confirms: austenitising was complete (no un-dissolved coarse primary carbides); triple temper was performed (no retained austenite >5 %); cryogenic treatment was performed if specified. Grain size per ASTM E112 should be reported — coarser than ASTM 10 raises concerns about over-temperature austenitising.

**Stage 5 — Edge and surface inspection.** Final edge geometry is measured against the drawing. Surface finish at the cutting edge is measured by profilometer. Visual inspection under magnification catches grinding burn, micro-chips, and any post-coating defects. For coated blades, the coating thickness and adhesion are verified per coating vendor specification.

A documented QC protocol with records at each stage is the difference between a blade shop that holds HSS precision through production and one that loses blades to premature failure.

## 22. Troubleshooting decision tree

Troubleshooting decision tree for HSS blade failures.

**Symptom: gradual edge rounding at extended life.** Cause: normal abrasive wear. Action: continue running until edge quality drops below spec; resharpen at the next planned downtime. Preventive action: PVD coating if not already applied; upgrade to harder grade (M3, M42, ASP) for next blade.

**Symptom: plastic deformation at the edge (wavy, melted profile).** Cause: hot-collapse wear — edge temperature exceeded the alloy's hot-hardness limit. Action: replace blade. Preventive action: reduce cutting speed; add coolant; upgrade to Co-bearing grade (M35, M42); apply TiAlN coating; check that the blade is not running with insufficient hone (over-sharp edges generate more heat).

**Symptom: chipping at the edge within hours of installation.** Cause: impact event, misaligned guides, splice passing through, or hone too small. Action: replace blade; check alignment; consider larger hone. Preventive action: secondary micro-bevel; switch to tougher substrate (A2, S7) if impact is structural; upgrade to DC53 if HSS must remain.

**Symptom: gross fracture during operation.** Cause: heat-treat defect, inclusion cluster, or geometric stress concentration. Action: replace blade; send failed sample for metallurgical analysis. Preventive action: vacuum furnace processing; ESR feedstock; verify corner radii per drawing; review heat-treatment records.

**Symptom: rapid wear after resharpening.** Cause: grinding burn — the resharpening operation overheated the edge and re-tempered the surface. Action: re-sharpen more aggressively (more material removal) to get below the burn zone. Preventive action: ensure coolant flood during resharpening; add low-temperature stress-relief after grinding.

**Symptom: pitting corrosion on a "stainless" HSS specification.** Cause: HSS is not stainless — the 4 % Cr provides only mild corrosion resistance. Action: switch to CrN coating or upgrade to martensitic stainless for corrosive service.

## 23. Economics of HSS selection

Economics of HSS selection and ROI calculations.

The economics of HSS selection follow a simple cost-per-cut calculation: total blade cost (material + grinding + coating) divided by the number of cuts (or running time) before the blade reaches end-of-life. For high-speed slitting and similar applications where the blade-change cost dominates the blade-material cost, premium substrates (M42, ASP 2060) pay back rapidly.

**Example calculation.** M2 blade: material $30, grinding $40, TiAlN coating $20 = $90 per blade. Blade life at HRC 64 with TiAlN on a high-speed slitter is 14 hours. M42 blade: material $60, grinding $60, TiAlN coating $20 = $140 per blade. Blade life at HRC 66 with TiAlN is 32 hours.

Cost per hour: M2 = $90/14 = $6.43/hr. M42 = $140/32 = $4.38/hr. The M42 upgrade saves $2.05/hr per blade. On a 24/7 line running 8,000 hours/year, the savings are $16,400/year per blade in service. Multiply by the number of blades in the fleet and the upgrade pays back the development cost within weeks.

**Hidden costs** to include in the calculation:
- Blade-change downtime (often $500–$5,000 per change depending on line speed and product value)
- Off-spec product during the first 30 minutes after each blade change (15–30 % of throughput in some applications)
- Re-sharpening cost per cycle (typically 30–50 % of new-blade cost)
- Coating re-application cost per cycle

A premium HSS upgrade is rarely justified purely on material cost — it is justified by the reduction in blade-change frequency and the associated downtime saving. The standard procurement mistake is comparing blade-material cost only and concluding that M2 is "good enough" without quantifying the downstream cost of more frequent blade changes.

## 24. Final summary

Final summary of the HSS family.

High-speed steel is the workhorse substrate family for cutting tools that operate between 200 °C and 650 °C at the cutting edge — high-speed slitting, metal cutting, abrasive substrates, and tooling applications. The defining feature is secondary hardening from Mo / W / V carbide precipitation during tempering, which provides hot hardness that cold-work tool steel cannot match. M2 is the workhorse grade; M42 is the cobalt-bearing premium grade; ASP 2060 and similar PM grades extend wear life at premium cost. Heat treatment is unforgiving: austenitising at 1180–1240 °C, triple temper at 540–580 °C, and cryogenic inter-stage for dimensional stability. PVD coatings (TiAlN, TiCN, AlCrN) compound the wear-life gain and are standard on production HSS blades. Beyond M42 / ASP 2060, the next material family is tungsten carbide (for ultra-wear or high-temperature service) or ceramic (for very high speed). HSS sits between cold-work tool steel and carbide in the industrial-blade material selection landscape — tougher and cheaper than carbide, hotter and harder than cold-work.

## 25. HSS vs alternative cutting materials

HSS vs alternative cutting materials.

**HSS vs cold-work tool steel (D2, A2).** HSS has higher hot hardness and higher achievable hardness (HRC 67+ vs D2's 62). Cold-work has higher primary carbide volume and is cheaper. The crossover: when the cutting edge runs above 200 °C or when abrasive wear at high hardness is the failure mode, HSS wins. When the cutting edge stays cool and the substrate is highly abrasive (filled polymer, glassine, mineral-loaded paper), cold-work D2 wins. The two are not interchangeable.

**HSS vs martensitic stainless (440C, 17-4 PH).** HSS has higher hot hardness and higher achievable hardness. Martensitic stainless has corrosion resistance. The crossover: when corrosion matters alongside the cutting, stainless wins. When high temperature and high hardness matter without corrosion, HSS wins. Coated HSS (CrN, DLC) can substitute for stainless in mildly corrosive service at lower cost.

**HSS vs tungsten carbide.** Carbide has higher hot hardness (>HRC 75 equivalent), higher wear resistance, but lower toughness and higher cost. The crossover: when abrasive wear at very high speed is the failure mode and the geometry allows for a rigid carbide edge, carbide wins. When chipping or impact is a concern, or when the geometry is thin and complex, HSS wins on toughness.

**HSS vs ceramic.** Ceramic (SiAlON, silicon nitride, alumina) has higher hot hardness than carbide but is brittle. Used in very-high-speed machining of cast iron and nickel superalloys at temperatures above 800 °C. Ceramic is rarely specified for industrial slitter blades because the chipping risk is too high for the typical thin-section slitter geometry. HSS remains the standard for slitter service, with carbide as the next-step upgrade only when wear life dominates.

**The standard selection path.** For most industrial slitter and shear blades, the substrate decision tree is: cold-work tool steel → HSS → carbide. Each step up costs roughly 2–5× the previous step in material but delivers 2–5× the wear life in the application where it is the right specification. The wrong step up — HSS where cold-work is correct, carbide where HSS is correct — wastes money and sometimes introduces chipping or geometric problems that the previous grade did not have.
