Repository: swhmsoft-alt/machineknives

File: src/data/post/selection-guide-shear-blade-plate-steel.md
---
title: 'How to Choose a Shear Blade for'
excerpt: 'Plate shear blades see impact, work-hardening substrate and variable stock thickness. The grade, hardness and chamfer choice drive a 10× difference in service.'
publishDate: 2026-09-18
category: 'selection-guide'
type: 'article'
tags:
  - shear blade
  - plate steel
  - swing beam shear
  - guillotine shear
  - D2
  - M2 HSS
  - carbide shear
author: 'Industrial Knives Engineering'
metadata:
  description: 'How to choose a shear blade for plate steel in hot rolling mill and service centre applications. Substrate by family, grade and chamfer selection, blade gap, field cases.'
  canonical: 'https://www.industrial-knives.net/selection-guide-shear-blade-plate-steel/'
image: '/images/og/selection-guide-shear-blade-plate-steel.webp'
---

Plate shear blades are the highest-impact industrial cutting tool in routine use. They see a single, hard cut per stroke on a plate that can be 6–25 mm thick, often work-hardened from prior rolling, often with a hard scale on the surface. Get the grade, the chamfer, the clearance or the gap wrong, and the blade chips inside 1,000 cycles. Get them right, and a blade survives 30,000+ cycles.

> **One-line summary:** *For ≤ 6 mm carbon steel, M2 HSS at HRC 62 with a 0.10–0.15 mm chamfer. For ≤ 4 mm stainless or 17-4PH, M2 HSS at HRC 64 with a TiN coating, or a carbide shear insert. For ≥ 6 mm, drop the hardness and increase the chamfer. For AR400 / Hardox, a carbide insert is the only answer.*

---

## The shear geometry, in one diagram

A plate shear is a matched upper and lower blade, with a defined blade gap, a clearance angle, a chamfer on the back face, and a rake angle on the front face. The cut happens because the upper and lower blades pass each other with the plate in the middle, and the plate fails in shear. The blade geometry controls the burr, the cut angle, the noise, the power draw, and the blade life.

The five numbers that matter:

- **Chamfer on the back face.** The flat behind the edge, 0.05–0.30 mm depending on grade and plate thickness.
- **Rake angle (front face).** Usually 0° to 3° for plate shears. Positive rake reduces cutting force; negative rake increases blade life.
- **Clearance angle (back face).** 0.5–2° from the cut face. Too small = drag, too large = bending instead of shearing.
- **Blade gap.** 5–12 % of plate thickness, set with a feeler gauge. Too small = work-hardening, too large = rollover.
- **Hardness.** HRC 56–64 depending on grade and impact.


---

## Substrate-by-substrate grade map

| Substrate | Thickness | Recommended grade | Hardness | Chamfer | Blade gap |
|---|---|---|---|---|---|
| Mild steel (A36, S235) | ≤ 6 mm | AISI M2 HSS | HRC 62 | 0.10 mm | 5–7 % |
| Mild steel (A36, S235) | 6–12 mm | AISI M2 HSS | HRC 60 | 0.15 mm | 7–9 % |
| Mild steel (A36, S235) | 12–25 mm | AISI H13 or DC53 | HRC 56–58 | 0.20 mm | 8–10 % |
| High-strength steel (S690, S960) | ≤ 6 mm | AISI M2 HSS | HRC 64 | 0.10 mm | 6–8 % |
| High-strength steel (S690, S960) | 6–12 mm | AISI M2 HSS + TiAlN | HRC 64 | 0.15 mm | 8–10 % |
| Stainless 304 / 316 | ≤ 4 mm | AISI M2 HSS + TiN or CrN | HRC 64 | 0.10 mm | 7–9 % |
| Stainless 304 / 316 | 4–6 mm | Carbide shear insert (YG8) | HRA 89 | 0.10 mm | 8–10 % |
| 17-4PH, 15-5PH | ≤ 4 mm | AISI M2 HSS | HRC 64 | 0.10 mm | 7–9 % |
| 17-4PH, 15-5PH | 4–6 mm | Carbide shear insert | HRA 89 | 0.10 mm | 8–10 % |
| AR400 / Hardox 400 | ≤ 6 mm | Carbide shear insert | HRA 89 | 0.10–0.15 mm | 8–10 % |
| AR500 / Hardox 500 | ≤ 6 mm | Carbide shear insert | HRA 90 | 0.15 mm | 9–11 % |
| Aluminium (5052, 6061) | ≤ 6 mm | AISI D2 | HRC 60 | 0.10 mm | 6–8 % |
| Copper / brass | ≤ 4 mm | AISI D2 | HRC 58 | 0.05–0.10 mm | 5–7 % |

The general rule: **plate thickness up, hardness down, chamfer up, gap up.** A 25 mm mild steel plate wants a softer, thicker-chamfered blade than a 3 mm sheet.

---

## The chamfer is more important than the steel grade

A wrong chamfer on the right steel will chip in 1,000 cycles. The right chamfer on a generic steel will survive 10,000+ cycles. The chamfer is the second-strongest variable on a plate shear — after the steel grade.

The chamfer absorbs the impact load on first contact. A 0.05 mm chamfer on a 12 mm plate is a chip in 100 cycles. A 0.20 mm chamfer on the same plate is 30,000+ cycles.

| Plate thickness | Minimum chamfer | Recommended chamfer |
|---|---|---|
| ≤ 2 mm | 0.05 mm | 0.05–0.10 mm |
| 2–6 mm | 0.08 mm | 0.10–0.15 mm |
| 6–12 mm | 0.15 mm | 0.20–0.25 mm |
| 12–25 mm | 0.20 mm | 0.25–0.30 mm |

The chamfer should be on the **back face** (the trailing side as the blade moves through the plate). A leading-edge chamfer (front face) will dig in and chip.

---

## Blade gap and cut quality

Blade gap is set with a feeler gauge, with both blades in the closed position, measured at the centre of the blade and at both ends. A 0.5 mm gap variation across the blade length will leave a step in the cut.

| Plate thickness | Gap (per side) | Total gap | Cut result |
|---|---|---|---|
| 2 mm | 0.10–0.14 mm | 0.20–0.28 mm | Clean, low burr |
| 4 mm | 0.20–0.32 mm | 0.40–0.64 mm | Clean, low burr |
| 6 mm | 0.30–0.54 mm | 0.60–1.08 mm | Acceptable |
| 12 mm | 0.84–1.20 mm | 1.68–2.40 mm | Acceptable, with rollover |
| 25 mm | 2.0–2.5 mm | 4.0–5.0 mm | Heavy rollover, requires post-cut edge dressing |

A too-small gap work-hardens the cut surface (visible as a hardened band on the cut edge). A too-large gap causes the plate to bend rather than shear, and the cut is rough and the plate drops with a bang.


---

## Re-grinding a plate shear blade

A plate shear re-grind is a larger operation than a slitter re-grind. The blade is 600–1,500 mm long, and the entire cutting edge must be re-ground to the same profile. The variables:

- **Wheel.** Aluminium-oxide 36–60 grit (coarse, for stock removal) followed by 80–120 grit (finishing). CBN for production runs.
- **Wheel speed.** 25–30 m/s.
- **Infeed.** 0.005–0.010 mm per pass for roughing, 0.002 mm for finishing.
- **Coolant.** Flood.
- **Spark-out.** 4–6 passes.
- **Re-grind amount.** 0.20–0.30 mm per side. A 25 mm thick blade can survive 30–40 re-grinds before retirement.

For long blades, use a magnetic chuck or a hydraulic clamp to hold straightness within 0.02 mm across the full length. A bent blade will leave a step in every cut.

---

## Carbide shear inserts: when and how

Carbide shear inserts (typically YG8 / K20–K30 grade, 0.10–0.15 mm chamfer) outlast HSS shear blades by 5–10× on:

- Stainless plate above 4 mm
- High-strength steel above 6 mm
- AR400 / Hardox plate at any thickness
- Any application where the HSS blade is chipping inside 2,000 cycles

The trade-off is cost (5–8× per knife) and grindability (diamond wheels only, 2–3× the cycle time). For a high-volume service centre cutting 200+ plates per shift, the carbide insert pays back in 3–6 months.

For the runnable carbide grade cross-reference, see [YG6X vs YG8](/yg6x-vs-yg8-carbide/).

---

## Common mistakes

1. **Chamfer too small.** A 0.05 mm chamfer on a 12 mm plate is a guaranteed chip. Match chamfer to thickness.
2. **Hardness too high.** A HRC 64 blade on a 12 mm plate will chip on every stroke. Drop to HRC 60.
3. **Gap too small.** Work-hardens the cut edge. The next operation (bending, welding) sees a brittle cut surface.
4. **Gap too large.** Plate bends instead of shears. Cut quality is unacceptable.
5. **Re-grind in-house without straightening.** A re-grind on a worn blade with built-in curvature will leave a bent blade. Straighten first, then grind.
6. **No coating on stainless.** TiN or CrN on the HSS shear blade for 304/316 plate reduces galling and doubles life. ROI inside 4 months.

---

## Field cases

**Case 1: Mild steel shear, 8 mm, swing-beam, 40 strokes/min.** Customer was getting 4,000 cycles from a D2 shear blade at HRC 60. We quoted M2 HSS at HRC 60, 0.20 mm chamfer, 9 % gap. Service life: 22,000 cycles. The M2's toughness absorbed the impact; the chamfer absorbed the first-contact shock.

**Case 2: 316 stainless shear, 5 mm, hydraulic guillotine.** Customer was chipping a D2 blade every 800 cycles. We quoted M2 HSS at HRC 64, 0.10 mm chamfer, TiN coating, 8 % gap. 18,000 cycles. The M2 + TiN + chamfer combination survived the work-hardening of 316.

**Case 3: Hardox 450 plate shear, 6 mm.** Customer had tried M2 HSS, chipped at 1,500 cycles. Carbide shear insert (YG8) with 0.15 mm chamfer, 10 % gap. 22,000 cycles. The carbide is the only answer for AR plate.

---

## The spec to write

For a plate shear blade:

> "Shear blade, [L] × [W] × [T] mm, AISI M2 HSS (or carbide insert YG8 for AR / stainless ≥ 4 mm), vacuum heat-treated to HRC [60–64] ± 1, 5-point file test, surface finish Ra ≤ 0.4 µm, parallelism ≤ 0.005 mm across length, edge chamfer [0.05–0.30] mm on back face, clearance angle [0.5–2]°, rake angle 0–3°. Substrate: [grade / thickness]. Blade gap: [X] % of plate thickness per side. Mill certificate required."

For the broader five-factor selection framework, see [The Industrial Knives 5-Factor Blade Selection Framework](/kaipu-5-factor-blade-selection-framework/). For the M2 vs M4 HSS head-to-head, see [M2 vs M4 HSS](/m2-vs-m4-hss/). For the carbide grade comparison, see [YG6X vs YG8](/yg6x-vs-yg8-carbide/).

For a written shear-blade specification, send the part drawing, the substrate, the plate thickness and the current service life to [info@industrial-knives.com](mailto:info@industrial-knives.com) or use the [request-a-quote form](/contact). Specification, FOB quote and lead time within one business day.

**About the author**

*Industrial Knives Engineering is the technical team at Industrial Knives, in operation since 1998. ISO 9001:2015 certified. Ships to converters, recyclers and OEMs across four continents.*
