Repository: swhmsoft-alt/machineknives

File: src/data/post/selection-guide-stainless-steel.md
---
title: 'How to Choose an Industrial Blade'
excerpt: 'Stainless steel work-hardens under the cut, and the wrong blade grade will see service life drop by 3–5×. This selection guide walks through the substrate.'
publishDate: 2026-09-18
category: 'selection-guide'
type: 'article'
tags:
  - stainless steel cutting
  - 304 stainless
  - 316 stainless
  - 430 stainless
  - 17-4PH
  - work hardening
  - shear blades
  - slitter blades
  - blade material selection
author: 'Industrial Knives Engineering'
metadata:
  description: 'How to choose an industrial machine knife for cutting stainless steel. Substrate family, steel grade, hardness target, edge prep, and operating speed — with grade recommendations for 304, 316, 430 and 17-4PH.'
  canonical: 'https://www.industrial-knives.net/selection-guide-stainless-steel/'
image: '/images/og/selection-guide-stainless-steel.webp'
---

Stainless steel is the worst-case substrate for an industrial blade: it work-hardens at the cut, the austenitic grades gall to the tool, and the wrong blade grade loses its edge in a single shift. The good news is that the selection is a five-question decision, and once you have answered them you can write a specification that any competent supplier can quote. This guide walks through the five questions, the substrate-by-substrate grade map, and the field cases we have on file from the Industrial Knives shop.

> **One-line summary:** *Stainless is a work-hardening substrate — match the blade steel to the austenite vs ferritic vs martensitic family, set the hardness target to HRC 60–62 for austenitic and 58–60 for ferritic, and hone the edge to a 0.05–0.10 mm radius. Skip the HSS vs D2 debate — for stainless plate shearing, you want a carbide shear or an M2 HSS at HRC 64.*

---

## The five questions to answer before quoting

1. **Which stainless family?** Austenitic (304, 316, 321), ferritic (430, 409), martensitic (420, 17-4PH) or duplex (2205, 2507). Each behaves differently at the cut.
2. **Thickness?** 0.3 mm strip, 1 mm sheet, 3 mm plate, 6 mm plate — the geometry of the knife changes entirely.
3. **What is the cut type?** Slitting (continuous, longitudinal), shearing (single cut), blanking (die set) or scoring.
4. **Line speed and edge temperature?** < 100 m/min is cold-cutting; 100–500 m/min is warm; > 500 m/min is hot. Hot cuts demand HSS or carbide.
5. **Failure mode and tolerance?** Burr target, edge chipping tolerance, finish quality.

If you can answer those five, the grade drops out. Below is the substrate-by-substrate map we use at Industrial Knives when an RFQ arrives with a stainless-steel substrate.

---

## Substrate family and what it does to your blade

**Austenitic (304, 316, 321).** Non-magnetic, 18–20 % Cr, 8–14 % Ni, low C. Work-hardens rapidly under the cut — the cut surface of a 304 strip can hit HRC 35–40 within 0.1 mm of the edge. A blade that is too soft will gall, build up edge, and lose tolerance within minutes. A blade that is too hard will chip. The window is HRC 60–62 on the knife, with a 5–10 µm hone.

**Ferritic (430, 409).** Magnetic, 12–18 % Cr, no Ni. Soft, gummy, low work-hardening. Easier to cut than austenitic, but tends to burr. A D2 or SKD11 blade at HRC 58–60 with a sharp 5 µm hone is the workhorse.

**Martensitic (420, 17-4PH, 410).** Magnetic, hardenable. Cuts cleanly with low burr. A D2 or HSS knife at HRC 60 works; many shops just use a lower-alloy tool steel and accept the life.

**Duplex (2205, 2507).** Mixed austenitic-ferritic. Very high strength (yield 450–550 MPa for 2205, 550+ for 2507). Aggressive work-hardening. Carbide shear inserts or M2 HSS at HRC 64 are the only sensible options. Avoid D2 — the work-hardening will exceed D2's hot hardness and the edge will collapse.

---

## Grade map by stainless family and thickness

| Substrate | Thickness | Cut type | Recommended blade | Hardness | Hone |
|---|---|---|---|---|---|
| 304 / 316 strip | 0.1–0.5 mm | Slitting | M2 HSS top + D2 bottom | HRC 64 / 60 | 5–10 µm |
| 304 / 316 sheet | 0.5–2 mm | Slitting / cut-to-length | M2 HSS or carbide-tipped | HRC 64 | 5–10 µm |
| 304 / 316 plate | 2–4 mm | Shear | Carbide shear inserts | HRA 88+ | 0.05–0.10 mm |
| 304 / 316 plate | 4–6 mm | Shear | Carbide shear inserts only | HRA 88+ | 0.10 mm |
| 430 / 409 strip | 0.3–1 mm | Slitting | D2 or SKD11 | HRC 58–60 | 5 µm |
| 430 / 409 sheet | 1–3 mm | Blanking / shear | D2 or HSS | HRC 60 | 5–10 µm |
| 420 / 410 plate | 1–4 mm | Shear | D2 or HSS | HRC 60 | 5–10 µm |
| 17-4PH plate | 1–6 mm | Shear / blanking | M2 HSS or carbide | HRC 62–64 | 5–10 µm |
| 2205 duplex | 1–4 mm | Shear | M2 HSS or carbide | HRC 64 | 5–10 µm |
| 2507 super-duplex | 26 mm | Shear | Carbide shear inserts | HRA 88+ | 0.10 mm |

The single biggest mistake is using a D2 knife on austenitic stainless at < HRC 60  the work-hardening layer (3540 HRC) lives just under the cut, and the D2 edge cannot cut through it cleanly. The result is burr, edge rollover and the customer's "D2 doesn't work on stainless" complaint. The fix is either a harder knife (M2 HSS at HRC 64) or a geometry change (carbide shear insert with a positive rake).

---

## Grade map by stainless family and thickness

| Substrate | Thickness | Cut type | Recommended blade | Hardness | Hone |
|---|---|---|---|---|---|
| 304 / 316 strip | 0.1–0.5 mm | Slitting | M2 HSS top + D2 bottom | HRC 64 / 60 | 5–10 µm |
| 304 / 316 sheet | 0.5–2 mm | Slitting / cut-to-length | M2 HSS or carbide-tipped | HRC 64 | 5–10 µm |
| 304 / 316 plate | 2–4 mm | Shear | Carbide shear inserts | HRA 88+ | 0.05–0.10 mm |
| 304 / 316 plate | 4–6 mm | Shear | Carbide shear inserts only | HRA 88+ | 0.10 mm |
| 430 / 409 strip | 0.3–1 mm | Slitting | D2 or SKD11 | HRC 58–60 | 5 µm |
| 430 / 409 sheet | 1–3 mm | Blanking / shear | D2 or HSS | HRC 60 | 5–10 µm |
| 420 / 410 plate | 1–4 mm | Shear | D2 or HSS | HRC 60 | 5–10 µm |
| 17-4PH plate | 1–6 mm | Shear / blanking | M2 HSS or carbide | HRC 62–64 | 5–10 µm |
| 2205 duplex | 1–4 mm | Shear | M2 HSS or carbide | HRC 64 | 5–10 µm |
| 2507 super-duplex | 2–6 mm | Shear | Carbide shear inserts | HRA 88+ | 0.10 mm |

The single biggest mistake is using a D2 knife on austenitic stainless at < HRC 60 — the work-hardening layer (35–40 HRC) lives just under the cut, and the D2 edge cannot cut through it cleanly. The result is burr, edge rollover and the customer's "D2 doesn't work on stainless" complaint. The fix is either a harder knife (M2 HSS at HRC 64) or a geometry change (carbide shear insert with a positive rake).

---

## Edge prep: the difference between life and scrap

For stainless cutting, the edge prep is at least as important as the steel grade:

- **Slitting 304 / 316 strip** — 5–10 µm micro-hone, **no secondary chamfer**. Burr target ≤ 25 µm.
- **Shearing 304 / 316 plate ≤ 2 mm** — 10 µm hone on both upper and lower blades, parallel ± 0.005 mm. Blade gap 5–8 % of thickness.
- **Shearing 304 / 316 plate 2–4 mm** — 0.05–0.10 mm chamfer + 10 µm hone, gap 7–10 % of thickness.
- **Shearing 304 / 316 plate 4–6 mm** — 0.10–0.15 mm chamfer, gap 8–12 % of thickness.

A sharp edge on stainless galls. A 5 µm hone buys you a 4–6× life increase over a "razor-sharp" edge on 304 strip. We see customers who specify "sharp as possible" lose 50 % of their knife life in the first hour.

---

## Operating speed and edge temperature

Stainless has poor thermal conductivity (~ 16 W/m·K vs ~ 50 for mild steel), so heat generated at the cut stays at the edge. A 304 strip cut at 200 m/min sees an edge temperature around 300–400 °C; at 400 m/min it can hit 500 °C. Above ~ 450 °C, a D2 or SKD11 blade will soften. The window:

- **< 200 m/min on thin strip:** D2 or SKD11 at HRC 58–60, 5 µm hone.
- **200–500 m/min on strip / sheet:** M2 HSS at HRC 64, 5–10 µm hone.
- **> 500 m/min or any plate ≥ 3 mm:** carbide shear inserts or M2 HSS with active cooling.

If your line has no cooling, derate the speed by 20 % or move up a hardness grade.

---

## Field cases from the Industrial Knives shop

**Case 1: 304 strip slitter, 0.4 mm, 250 m/min, food-grade.** Customer used a "D2 knife, sharpened to razor edge" from another supplier. Edge rollover after 2 hours; burr 80 µm. We quoted M2 HSS at HRC 64, 5 µm hone, 30° clearance angle. Service life: 14 days. Burr: 18 µm. Cost per metre cut dropped 60 %.

**Case 2: 316 plate shear, 4 mm, swing-beam.** Customer used standard D2 upper blade, 90° edge. Edge chipping after 800 cycles. We supplied a carbide shear insert (YG8 equivalent) with 0.10 mm hone, 5° positive rake, 8 % gap. 18,000 cycles before re-sharpening. Burr held below 0.10 mm.

**Case 3: 2205 duplex plate, 3 mm, blanking die.** Customer used D2. Edge collapsed after 2,000 strokes. We quoted M2 HSS at HRC 64 with a 10 µm hone and a PVD TiN coating. 12,000 strokes before re-sharpening. The TiN reduced galling and bought 6× life.

---

## Common mistakes when cutting stainless

1. **Specifying D2 because "D2 is universal."** It is not. D2 caps at HRC 60 in service; the work-hardening of 304 hits HRC 35–40 in 0.1 mm, but the upper edge of the D2 range still loses to it.
2. **Asking for a "razor-sharp" edge.** A 0–2 µm hone on stainless gall. Hone to 5–10 µm minimum, or 0.05–0.10 mm on plate.
3. **Setting the blade gap by ear.** Gap should be 5–12 % of material thickness depending on grade. A too-tight gap work-hardens the cut; a too-wide gap burrs.
4. **Using cutting fluid meant for mild steel on stainless.** Stainless demands a high-pressure, high-lubricity fluid; chlorine-free to avoid stress-corrosion cracking. EP additives okay, but no active sulphur on austenitic.
5. **Re-sharpening on a contaminated wheel.** A wheel that has ground mild steel will embed carbon particles in the stainless edge and cause pitting. Use a dedicated wheel for stainless.
6. **Ignoring the work-hardening layer.** A 0.1 mm work-hardened layer on 304 is harder than the HRC 60 knife you are using. You need HRC 64 minimum, or a geometry change.

---

## What to write in the spec

For a stainless-cutting industrial blade, the spec should read:

> "Blade material: AISI M2 high-speed steel (or carbide shear insert, grade YG8 equivalent), hardened and tempered to HRC 64 ± 1, surface finish Ra ≤ 0.4 µm, parallel ≤ 0.005 mm, edge hone 0.005–0.010 mm radius, blade gap [5–12 %] of material thickness. Substrate: [304 / 316 / 430 / 17-4PH / 2205]. Line speed: [X] m/min. Coolant: [type]. Mill certificate with ladle chemistry and hardness file per blade."

This phrasing locks the critical variables and leaves the supplier enough freedom to recommend an upgrade if needed.

For a copy of the broader five-factor selection framework, see [The Industrial Knives 5-Factor Blade Selection Framework](/kaipu-5-factor-blade-selection-framework/). For a runnable cross-reference of the steel grades referenced here, see [Material Grade Converter](/material-grade-converter/). For a head-to-head comparison of M2 vs M4 HSS, see [M2 vs M4 HSS](/m2-vs-m4-hss/). For HSS vs carbide selection, see [HSS vs Carbide](/hss-vs-carbide/).

For a written stainless-cutting specification, send the part drawing, the substrate, the thickness and the line speed to [info@industrial-knives.com](mailto:info@industrial-knives.com) or use the [request-a-quote form](/contact). Specification, FOB quote and lead time within one business day.

**About the author**

*Industrial Knives Engineering is the technical team at Industrial Knives, in operation since 1998. ISO 9001:2015 certified. Ships to converters, recyclers and OEMs across four continents.
